Repository: kc-ml2/meent

# nk_data

Refractive index tables read by `read_material_table()`. Any `.txt` or `.mat` file below this
directory is picked up; the **file name is the lookup key**, case-insensitive, and the directory
it sits in is ignored.

```python
import meent

mee = meent.call_mee(backend=2, wavelength=1.55e-6, period=[1.0e-6], thickness=[2.0e-7])
mee.ucell = mee.put_refractive_index_in_ucell(ucell, ['sio2_malitson', 'au_johnson'], 1.55e-6)
```

Use `meent.print_materials()` to list everything available with its wavelength range, or
`meent.list_materials()` for the same data as dicts. To read one index directly, without going
through a solver:

```python
table = meent.read_material_table()

File: meent/nk_data/refractiveindex_info/Al2O3_malitson.txt (part 1 of 3)
Wavelength(m)	n	k
# material: Al2O3
# source: I. H. Malitson. Refraction and dispersion of synthetic sapphire. J. Opt. Soc. Am. 52, 1377-1379 (1962)
# conditions: Synthetic sapphire, Ordinary ray (o), 24 degC
# upstream: polyanskiy/refractiveindex.info-database@ff11b58 main/Al2O3/nk/Malitson.yml
# type: formula 1
# note: dispersion formula sampled at 5000 points; k set to 0
# range: 2.6520e-07 - 5.5770e-06 m
# converted: 2026-07-31 by tools/convert_refractiveindex_info.py (wavelength um -> m)
2.652000e-07	1.83365	0
2.662626e-07	1.83293	0
2.673251e-07	1.83222	0
2.683877e-07	1.83152	0
2.694503e-07	1.83083	0
2.705129e-07	1.83014	0
2.715754e-07	1.82947	0
2.726380e-07	1.82881	0
2.737006e-07	1.82815	0
2.747632e-07	1.82751	0
2.758257e-07	1.82687	0
2.768883e-07	1.82624	0
2.779509e-07	1.82563	0
2.790134e-07	1.82501	0
2.800760e-07	1.82441	0
2.811386e-07	1.82382	0
2.822012e-07	1.82323	0
2.832637e-07	1.82265	0
2.843263e-07	1.82208	0
2.853889e-07	1.82152	0
2.864515e-07	1.82096	0
2.875140e-07	1.82041	0
2.885766e-07	1.81987	0
2.896392e-07	1.81933	0
2.907017e-07	1.8188	0
2.917643e-07	1.81828	0
2.928269e-07	1.81776	0
2.938895e-07	1.81726	0
2.949520e-07	1.81675	0
2.960146e-07	1.81626	0
2.970772e-07	1.81577	0
2.981397e-07	1.81528	0
2.992023e-07	1.8148	0
3.002649e-07	1.81433	0
3.013275e-07	1.81386	0
3.023900e-07	1.8134	0
3.034526e-07	1.81295	0
3.045152e-07	1.8125	0
3.055778e-07	1.81205	0
3.066403e-07	1.81161	0
3.077029e-07	1.81118	0
3.087655e-07	1.81075	0
3.098280e-07	1.81032	0
3.108906e-07	1.8099	0
3.119532e-07	1.80949	0
3.130158e-07	1.80908	0
3.140783e-07	1.80867	0
3.151409e-07	1.80827	0
3.162035e-07	1.80788	0
3.172661e-07	1.80749	0
3.183286e-07	1.8071	0
3.193912e-07	1.80672	0
3.204538e-07	1.80634	0
3.215163e-07	1.80596	0
3.225789e-07	1.80559	0
3.236415e-07	1.80523	0
3.247041e-07	1.80486	0
3.257666e-07	1.80451	0
3.268292e-07	1.80415	0
3.278918e-07	1.8038	0
3.289544e-07	1.80345	0
3.300169e-07	1.80311	0
3.310795e-07	1.80277	0
3.321421e-07	1.80244	0
3.332046e-07	1.8021	0
3.342672e-07	1.80178	0
3.353298e-07	1.80145	0
3.363924e-07	1.80113	0
3.374549e-07	1.80081	0
3.385175e-07	1.80049	0
3.395801e-07	1.80018	0
3.406426e-07	1.79987	0
3.417052e-07	1.79957	0
3.427678e-07	1.79927	0
3.438304e-07	1.79897	0
3.448929e-07	1.79867	0
3.459555e-07	1.79838	0
3.470181e-07	1.79809	0
3.480807e-07	1.7978	0
3.491432e-07	1.79751	0
3.502058e-07	1.79723	0
3.512684e-07	1.79695	0
3.523309e-07	1.79668	0
3.533935e-07	1.7964	0
3.544561e-07	1.79613	0
3.555187e-07	1.79586	0
3.565812e-07	1.7956	0
3.576438e-07	1.79534	0
3.587064e-07	1.79508	0
3.597690e-07	1.79482	0
3.608315e-07	1.79456	0
3.618941e-07	1.79431	0
3.629567e-07	1.79406	0
3.640192e-07	1.79381	0
3.650818e-07	1.79356	0
3.661444e-07	1.79332	0
3.672070e-07	1.79308	0
3.682695e-07	1.79284	0
3.693321e-07	1.7926	0
3.703947e-07	1.79237	0
3.714573e-07	1.79213	0
3.725198e-07	1.7919	0
3.735824e-07	1.79168	0
3.746450e-07	1.79145	0
3.757075e-07	1.79123	0
3.767701e-07	1.791	0
3.778327e-07	1.79078	0
3.788953e-07	1.79056	0
3.799578e-07	1.79035	0
3.810204e-07	1.79013	0
3.820830e-07	1.78992	0
3.831455e-07	1.78971	0
3.842081e-07	1.7895	0
3.852707e-07	1.78929	0
3.863333e-07	1.78909	0
3.873958e-07	1.78889	0
3.884584e-07	1.78868	0
3.895210e-07	1.78848	0
3.905836e-07	1.78829	0
3.916461e-07	1.78809	0
3.927087e-07	1.7879	0
3.937713e-07	1.7877	0
3.948338e-07	1.78751	0
3.958964e-07	1.78732	0
3.969590e-07	1.78713	0
3.980216e-07	1.78695	0
3.990841e-07	1.78676	0
4.001467e-07	1.78658	0
4.012093e-07	1.7864	0
4.022719e-07	1.78622	0
4.033344e-07	1.78604	0
4.043970e-07	1.78586	0
4.054596e-07	1.78568	0
4.065221e-07	1.78551	0
4.075847e-07	1.78534	0
4.086473e-07	1.78516	0
4.097099e-07	1.78499	0
4.107724e-07	1.78482	0
4.118350e-07	1.78466	0
4.128976e-07	1.78449	0
4.139602e-07	1.78433	0
4.150227e-07	1.78416	0
4.160853e-07	1.784	0
4.171479e-07	1.78384	0
4.182104e-07	1.78368	0
4.192730e-07	1.78352	0
4.203356e-07	1.78336	0
4.213982e-07	1.78321	0
4.224607e-07	1.78305	0
4.235233e-07	1.7829	0
4.245859e-07	1.78275	0
4.256484e-07	1.7826	0
4.267110e-07	1.78245	0
4.277736e-07	1.7823	0
4.288362e-07	1.78215	0
4.298987e-07	1.782	0
4.309613e-07	1.78186	0
4.320239e-07	1.78171	0
4.330865e-07	1.78157	0
4.341490e-07	1.78143	0
4.352116e-07	1.78128	0
4.362742e-07	1.78114	0
4.373367e-07	1.78101	0
4.383993e-07	1.78087	0
4.394619e-07	1.78073	0
4.405245e-07	1.78059	0
4.415870e-07	1.78046	0
4.426496e-07	1.78033	0
4.437122e-07	1.78019	0
4.447748e-07	1.78006	0
4.458373e-07	1.77993	0
4.468999e-07	1.7798	0
4.479625e-07	1.77967	0
4.490250e-07	1.77954	0
4.500876e-07	1.77941	0
4.511502e-07	1.77929	0
4.522128e-07	1.77916	0
4.532753e-07	1.77904	0
4.543379e-07	1.77891	0
4.554005e-07	1.77879	0
4.564631e-07	1.77867	0
4.575256e-07	1.77855	0
4.585882e-07	1.77843	0
4.596508e-07	1.77831	0
4.607133e-07	1.77819	0
4.617759e-07	1.77807	0
4.628385e-07	1.77795	0
4.639011e-07	1.77784	0
4.649636e-07	1.77772	0
4.660262e-07	1.77761	0
4.670888e-07	1.77749	0
4.681514e-07	1.77738	0
4.692139e-07	1.77727	0
4.702765e-07	1.77716	0
4.713391e-07	1.77705	0
4.724016e-07	1.77694	0
4.734642e-07	1.77683	0
4.745268e-07	1.77672	0
4.755894e-07	1.77661	0
4.766519e-07	1.7765	0
4.777145e-07	1.7764	0
4.787771e-07	1.77629	0
4.798396e-07	1.77619	0
4.809022e-07	1.77608	0
4.819648e-07	1.77598	0
4.830274e-07	1.77587	0
4.840899e-07	1.77577	0
4.851525e-07	1.77567	0
4.862151e-07	1.77557	0
4.872777e-07	1.77547	0
4.883402e-07	1.77537	0
4.894028e-07	1.77527	0
4.904654e-07	1.77517	0
4.915279e-07	1.77507	0
4.925905e-07	1.77498	0
4.936531e-07	1.77488	0
4.947157e-07	1.77478	0
4.957782e-07	1.77469	0
4.968408e-07	1.77459	0
4.979034e-07	1.7745	0
4.989660e-07	1.77441	0
5.000285e-07	1.77431	0
5.010911e-07	1.77422	0
5.021537e-07	1.77413	0
5.032162e-07	1.77404	0
5.042788e-07	1.77395	0
5.053414e-07	1.77386	0
5.064040e-07	1.77377	0
5.074665e-07	1.77368	0
5.085291e-07	1.77359	0
5.095917e-07	1.7735	0
5.106543e-07	1.77341	0
5.117168e-07	1.77333	0
5.127794e-07	1.77324	0
5.138420e-07	1.77316	0
5.149045e-07	1.77307	0
5.159671e-07	1.77299	0
5.170297e-07	1.7729	0
5.180923e-07	1.77282	0
5.191548e-07	1.77273	0
5.202174e-07	1.77265	0
5.212800e-07	1.77257	0
5.223425e-07	1.77249	0
5.234051e-07	1.7724	0
5.244677e-07	1.77232	0
5.255303e-07	1.77224	0
5.265928e-07	1.77216	0
5.276554e-07	1.77208	0
5.287180e-07	1.772	0
5.297806e-07	1.77193	0
5.308431e-07	1.77185	0
5.319057e-07	1.77177	0
5.329683e-07	1.77169	0
5.340308e-07	1.77162	0
5.350934e-07	1.77154	0
5.361560e-07	1.77146	0
5.372186e-07	1.77139	0
5.382811e-07	1.77131	0
5.393437e-07	1.77124	0
5.404063e-07	1.77116	0
5.414689e-07	1.77109	0
5.425314e-07	1.77102	0
5.435940e-07	1.77094	0
5.446566e-07	1.77087	0
5.457191e-07	1.7708	0
5.467817e-07	1.77073	0
5.478443e-07	1.77065	0
5.489069e-07	1.77058	0
5.499694e-07	1.77051	0
5.510320e-07	1.77044	0
5.520946e-07	1.77037	0
5.531572e-07	1.7703	0
5.542197e-07	1.77023	0
5.552823e-07	1.77016	0
5.563449e-07	1.7701	0
5.574074e-07	1.77003	0
5.584700e-07	1.76996	0
5.595326e-07	1.76989	0
5.605952e-07	1.76983	0
5.616577e-07	1.76976	0
5.627203e-07	1.76969	0
5.637829e-07	1.76963	0
5.648454e-07	1.76956	0
5.659080e-07	1.7695	0
5.669706e-07	1.76943	0
5.680332e-07	1.76937	0
5.690957e-07	1.7693	0
5.701583e-07	1.76924	0
5.712209e-07	1.76917	0
5.722835e-07	1.76911	0
5.733460e-07	1.76905	0
5.744086e-07	1.76898	0
5.754712e-07	1.76892	0
5.765337e-07	1.76886	0
5.775963e-07	1.7688	0
5.786589e-07	1.76874	0
5.797215e-07	1.76868	0
5.807840e-07	1.76862	0
5.818466e-07	1.76855	0
5.829092e-07	1.76849	0
5.839718e-07	1.76843	0
5.850343e-07	1.76837	0
5.860969e-07	1.76832	0
5.871595e-07	1.76826	0
5.882220e-07	1.7682	0
5.892846e-07	1.76814	0
5.903472e-07	1.76808	0
5.914098e-07	1.76802	0
5.924723e-07	1.76797	0
5.935349e-07	1.76791	0
5.945975e-07	1.76785	0
5.956601e-07	1.76779	0
5.967226e-07	1.76774	0
5.977852e-07	1.76768	0
5.988478e-07	1.76763	0
5.999103e-07	1.76757	0
6.009729e-07	1.76751	0
6.020355e-07	1.76746	0
6.030981e-07	1.7674	0
6.041606e-07	1.76735	0
6.052232e-07	1.76729	0
6.062858e-07	1.76724	0
6.073483e-07	1.76719	0
6.084109e-07	1.76713	0
6.094735e-07	1.76708	0
6.105361e-07	1.76703	0
6.115986e-07	1.76697	0
6.126612e-07	1.76692	0
6.137238e-07	1.76687	0
6.147864e-07	1.76682	0
6.158489e-07	1.76676	0
6.169115e-07	1.76671	0
6.179741e-07	1.76666	0
6.190366e-07	1.76661	0
6.200992e-07	1.76656	0
6.211618e-07	1.76651	0
6.222244e-07	1.76646	0
6.232869e-07	1.76641	0
6.243495e-07	1.76636	0
6.254121e-07	1.76631	0
6.264747e-07	1.76626	0
6.275372e-07	1.76621	0
6.285998e-07	1.76616	0
6.296624e-07	1.76611	0
6.307249e-07	1.76606	0
6.317875e-07	1.76601	0
6.328501e-07	1.76596	0
6.339127e-07	1.76591	0
6.349752e-07	1.76586	0
6.360378e-07	1.76582	0
6.371004e-07	1.76577	0
6.381630e-07	1.76572	0
6.392255e-07	1.76567	0
6.402881e-07	1.76563	0
6.413507e-07	1.76558	0
6.424132e-07	1.76553	0
6.434758e-07	1.76549	0
6.445384e-07	1.76544	0
6.456010e-07	1.7654	0
6.466635e-07	1.76535	0
6.477261e-07	1.7653	0
6.487887e-07	1.76526	0
6.498513e-07	1.76521	0
6.509138e-07	1.76517	0
6.519764e-07	1.76512	0
6.530390e-07	1.76508	0
6.541015e-07	1.76503	0
6.551641e-07	1.76499	0
6.562267e-07	1.76494	0
6.572893e-07	1.7649	0
6.583518e-07	1.76486	0
6.594144e-07	1.76481	0
6.604770e-07	1.76477	0
6.615395e-07	1.76473	0
6.626021e-07	1.76468	0
6.636647e-07	1.76464	0
6.647273e-07	1.7646	0
6.657898e-07	1.76455	0
6.668524e-07	1.76451	0
6.679150e-07	1.76447	0
6.689776e-07	1.76443	0
6.700401e-07	1.76438	0
6.711027e-07	1.76434	0
6.721653e-07	1.7643	0
6.732278e-07	1.76426	0
6.742904e-07	1.76422	0
6.753530e-07	1.76418	0
6.764156e-07	1.76414	0
6.774781e-07	1.7641	0
6.785407e-07	1.76405	0
6.796033e-07	1.76401	0
6.806659e-07	1.76397	0
6.817284e-07	1.76393	0
6.827910e-07	1.76389	0
6.838536e-07	1.76385	0
6.849161e-07	1.76381	0
6.859787e-07	1.76377	0
6.870413e-07	1.76373	0
6.881039e-07	1.76369	0
6.891664e-07	1.76365	0
6.902290e-07	1.76362	0
6.912916e-07	1.76358	0
6.923542e-07	1.76354	0
6.934167e-07	1.7635	0
6.944793e-07	1.76346	0
6.955419e-07	1.76342	0
6.966044e-07	1.76338	0
6.976670e-07	1.76335	0
6.987296e-07	1.76331	0
6.997922e-07	1.76327	0
7.008547e-07	1.76323	0
7.019173e-07	1.76319	0
7.029799e-07	1.76316	0
7.040424e-07	1.76312	0
7.051050e-07	1.76308	0
7.061676e-07	1.76304	0
7.072302e-07	1.76301	0
7.082927e-07	1.76297	0
7.093553e-07	1.76293	0
7.104179e-07	1.7629	0
7.114805e-07	1.76286	0
7.125430e-07	1.76282	0
7.136056e-07	1.76279	0
7.146682e-07	1.76275	0
7.157307e-07	1.76272	0
7.167933e-07	1.76268	0
7.178559e-07	1.76264	0
7.189185e-07	1.76261	0
7.199810e-07	1.76257	0
7.210436e-07	1.76254	0
7.221062e-07	1.7625	0
7.231688e-07	1.76247	0
7.242313e-07	1.76243	0
7.252939e-07	1.7624	0
7.263565e-07	1.76236	0
7.274190e-07	1.76233	0
7.284816e-07	1.76229	0
7.295442e-07	1.76226	0
7.306068e-07	1.76222	0
7.316693e-07	1.76219	0
7.327319e-07	1.76216	0
7.337945e-07	1.76212	0
7.348571e-07	1.76209	0
7.359196e-07	1.76205	0
7.369822e-07	1.76202	0
7.380448e-07	1.76199	0
7.391073e-07	1.76195	0
7.401699e-07	1.76192	0
7.412325e-07	1.76189	0
7.422951e-07	1.76185	0
7.433576e-07	1.76182	0
7.444202e-07	1.76179	0
7.454828e-07	1.76175	0
7.465453e-07	1.76172	0
7.476079e-07	1.76169	0
7.486705e-07	1.76166	0
7.497331e-07	1.76162	0
7.507956e-07	1.76159	0
7.518582e-07	1.76156	0
7.529208e-07	1.76153	0
7.539834e-07	1.76149	0
7.550459e-07	1.76146	0
7.561085e-07	1.76143	0
7.571711e-07	1.7614	0
7.582336e-07	1.76137	0
7.592962e-07	1.76134	0
7.603588e-07	1.7613	0
7.614214e-07	1.76127	0
7.624839e-07	1.76124	0
7.635465e-07	1.76121	0
7.646091e-07	1.76118	0
7.656717e-07	1.76115	0
7.667342e-07	1.76112	0
7.677968e-07	1.76109	0
7.688594e-07	1.76105	0
7.699219e-07	1.76102	0
7.709845e-07	1.76099	0
7.720471e-07	1.76096	0
7.731097e-07	1.76093	0
7.741722e-07	1.7609	0
7.752348e-07	1.76087	0
7.762974e-07	1.76084	0
7.773600e-07	1.76081	0
7.784225e-07	1.76078	0
7.794851e-07	1.76075	0
7.805477e-07	1.76072	0
7.816102e-07	1.76069	0
7.826728e-07	1.76066	0
7.837354e-07	1.76063	0
7.847980e-07	1.7606	0
7.858605e-07	1.76057	0
7.869231e-07	1.76054	0
7.879857e-07	1.76051	0
7.890482e-07	1.76048	0
7.901108e-07	1.76046	0
7.911734e-07	1.76043	0
7.922360e-07	1.7604	0
7.932985e-07	1.76037	0
7.943611e-07	1.76034	0
7.954237e-07	1.76031	0
7.964863e-07	1.76028	0
7.975488e-07	1.76025	0
7.986114e-07	1.76022	0
7.996740e-07	1.7602	0
8.007365e-07	1.76017	0
8.017991e-07	1.76014	0
8.028617e-07	1.76011	0
8.039243e-07	1.76008	0
8.049868e-07	1.76005	0
8.060494e-07	1.76003	0
8.071120e-07	1.76	0
8.081746e-07	1.75997	0
8.092371e-07	1.75994	0
8.102997e-07	1.75991	0
8.113623e-07	1.75989	0
8.124248e-07	1.75986	0
8.134874e-07	1.75983	0
8.145500e-07	1.7598	0
8.156126e-07	1.75978	0
8.166751e-07	1.75975	0
8.177377e-07	1.75972	0
8.188003e-07	1.75969	0
8.198629e-07	1.75967	0
8.209254e-07	1.75964	0
8.219880e-07	1.75961	0
8.230506e-07	1.75959	0
8.241131e-07	1.75956	0
8.251757e-07	1.75953	0
8.262383e-07	1.75951	0
8.273009e-07	1.75948	0
8.283634e-07	1.75945	0
8.294260e-07	1.75942	0
8.304886e-07	1.7594	0
8.315512e-07	1.75937	0
8.326137e-07	1.75935	0
8.336763e-07	1.75932	0
8.347389e-07	1.75929	0
8.358014e-07	1.75927	0
8.368640e-07	1.75924	0
8.379266e-07	1.75921	0
8.389892e-07	1.75919	0
8.400517e-07	1.75916	0
8.411143e-07	1.75914	0
8.421769e-07	1.75911	0
8.432394e-07	1.75908	0
8.443020e-07	1.75906	0
8.453646e-07	1.75903	0
8.464272e-07	1.75901	0
8.474897e-07	1.75898	0
8.485523e-07	1.75896	0
8.496149e-07	1.75893	0
8.506775e-07	1.7589	0
8.517400e-07	1.75888	0
8.528026e-07	1.75885	0
8.538652e-07	1.75883	0
8.549277e-07	1.7588	0
8.559903e-07	1.75878	0
8.570529e-07	1.75875	0
8.581155e-07	1.75873	0
8.591780e-07	1.7587	0
8.602406e-07	1.75868	0
8.613032e-07	1.75865	0
8.623658e-07	1.75863	0
8.634283e-07	1.7586	0
8.644909e-07	1.75858	0
8.655535e-07	1.75855	0
8.666160e-07	1.75853	0
8.676786e-07	1.7585	0
8.687412e-07	1.75848	0
8.698038e-07	1.75845	0
8.708663e-07	1.75843	0
8.719289e-07	1.7584	0
8.729915e-07	1.75838	0
8.740541e-07	1.75836	0
8.751166e-07	1.75833	0
8.761792e-07	1.75831	0
8.772418e-07	1.75828	0
8.783043e-07	1.75826	0
8.793669e-07	1.75823	0
8.804295e-07	1.75821	0
8.814921e-07	1.75819	0
8.825546e-07	1.75816	0
8.836172e-07	1.75814	0
8.846798e-07	1.75811	0
8.857423e-07	1.75809	0
8.868049e-07	1.75807	0
8.878675e-07	1.75804	0
8.889301e-07	1.75802	0
8.899926e-07	1.758	0
8.910552e-07	1.75797	0
8.921178e-07	1.75795	0
8.931804e-07	1.75792	0
8.942429e-07	1.7579	0
8.953055e-07	1.75788	0
8.963681e-07	1.75785	0
8.974306e-07	1.75783	0
8.984932e-07	1.75781	0
8.995558e-07	1.75778	0
9.006184e-07	1.75776	0
9.016809e-07	1.75774	0
9.027435e-07	1.75771	0
9.038061e-07	1.75769	0
9.048687e-07	1.75767	0
9.059312e-07	1.75764	0
9.069938e-07	1.75762	0
9.080564e-07	1.7576	0
9.091189e-07	1.75758	0
9.101815e-07	1.75755	0
9.112441e-07	1.75753	0
9.123067e-07	1.75751	0
9.133692e-07	1.75748	0
9.144318e-07	1.75746	0
9.154944e-07	1.75744	0
9.165570e-07	1.75742	0
9.176195e-07	1.75739	0
9.186821e-07	1.75737	0
9.197447e-07	1.75735	0
9.208072e-07	1.75733	0
9.218698e-07	1.7573	0
9.229324e-07	1.75728	0
9.239950e-07	1.75726	0
9.250575e-07	1.75724	0
9.261201e-07	1.75721	0
9.271827e-07	1.75719	0
9.282452e-07	1.75717	0
9.293078e-07	1.75715	0
9.303704e-07	1.75712	0
9.314330e-07	1.7571	0
9.324955e-07	1.75708	0
9.335581e-07	1.75706	0
9.346207e-07	1.75703	0
9.356833e-07	1.75701	0
9.367458e-07	1.75699	0
9.378084e-07	1.75697	0
9.388710e-07	1.75695	0
9.399335e-07	1.75692	0
9.409961e-07	1.7569	0
9.420587e-07	1.75688	0
9.431213e-07	1.75686	0
9.441838e-07	1.75684	0
9.452464e-07	1.75682	0
9.463090e-07	1.75679	0
9.473716e-07	1.75677	0
9.484341e-07	1.75675	0
9.494967e-07	1.75673	0
9.505593e-07	1.75671	0
9.516218e-07	1.75669	0
9.526844e-07	1.75666	0
9.537470e-07	1.75664	0
9.548096e-07	1.75662	0
9.558721e-07	1.7566	0
9.569347e-07	1.75658	0
9.579973e-07	1.75656	0
9.590599e-07	1.75653	0
9.601224e-07	1.75651	0
9.611850e-07	1.75649	0
9.622476e-07	1.75647	0
9.633101e-07	1.75645	0
9.643727e-07	1.75643	0
9.654353e-07	1.75641	0
9.664979e-07	1.75639	0
9.675604e-07	1.75636	0
9.686230e-07	1.75634	0
9.696856e-07	1.75632	0
9.707481e-07	1.7563	0
9.718107e-07	1.75628	0
9.728733e-07	1.75626	0
9.739359e-07	1.75624	0
9.749984e-07	1.75622	0
9.760610e-07	1.7562	0
9.771236e-07	1.75617	0
9.781862e-07	1.75615	0
9.792487e-07	1.75613	0
9.803113e-07	1.75611	0
9.813739e-07	1.75609	0
9.824364e-07	1.75607	0
9.834990e-07	1.75605	0
9.845616e-07	1.75603	0
9.856242e-07	1.75601	0
9.866867e-07	1.75599	0
9.877493e-07	1.75597	0
9.888119e-07	1.75595	0
9.898745e-07	1.75593	0
9.909370e-07	1.7559	0
9.919996e-07	1.75588	0
9.930622e-07	1.75586	0
9.941247e-07	1.75584	0
9.951873e-07	1.75582	0
9.962499e-07	1.7558	0
9.973125e-07	1.75578	0
9.983750e-07	1.75576	0
9.994376e-07	1.75574	0
1.000500e-06	1.75572	0
1.001563e-06	1.7557	0
1.002625e-06	1.75568	0
1.003688e-06	1.75566	0
1.004750e-06	1.75564	0
1.005813e-06	1.75562	0
1.006876e-06	1.7556	0
1.007938e-06	1.75558	0
1.009001e-06	1.75556	0
1.010063e-06	1.75554	0
1.011126e-06	1.75552	0
1.012188e-06	1.7555	0
1.013251e-06	1.75548	0
1.014314e-06	1.75546	0
1.015376e-06	1.75544	0
1.016439e-06	1.75542	0
1.017501e-06	1.7554	0
1.018564e-06	1.75538	0
1.019626e-06	1.75536	0
1.020689e-06	1.75534	0
1.021752e-06	1.75532	0
1.022814e-06	1.7553	0
1.023877e-06	1.75528	0
1.024939e-06	1.75526	0
1.026002e-06	1.75524	0
1.027064e-06	1.75522	0
1.028127e-06	1.7552	0
1.029190e-06	1.75518	0
1.030252e-06	1.75516	0
1.031315e-06	1.75514	0
1.032377e-06	1.75512	0
1.033440e-06	1.7551	0
1.034503e-06	1.75508	0
1.035565e-06	1.75506	0
1.036628e-06	1.75504	0
1.037690e-06	1.75502	0
1.038753e-06	1.755	0
1.039815e-06	1.75498	0
1.040878e-06	1.75496	0
1.041941e-06	1.75494	0
1.043003e-06	1.75492	0
1.044066e-06	1.7549	0
1.045128e-06	1.75488	0
1.046191e-06	1.75486	0
1.047253e-06	1.75484	0
1.048316e-06	1.75482	0
1.049379e-06	1.7548	0
1.050441e-06	1.75478	0
1.051504e-06	1.75476	0
1.052566e-06	1.75475	0
1.053629e-06	1.75473	0
1.054691e-06	1.75471	0
1.055754e-06	1.75469	0
1.056817e-06	1.75467	0
1.057879e-06	1.75465	0
1.058942e-06	1.75463	0
1.060004e-06	1.75461	0
1.061067e-06	1.75459	0
1.062129e-06	1.75457	0
1.063192e-06	1.75455	0
1.064255e-06	1.75453	0
1.065317e-06	1.75451	0
1.066380e-06	1.75449	0
1.067442e-06	1.75447	0
1.068505e-06	1.75446	0
1.069567e-06	1.75444	0
1.070630e-06	1.75442	0
1.071693e-06	1.7544	0
1.072755e-06	1.75438	0
1.073818e-06	1.75436	0
1.074880e-06	1.75434	0
1.075943e-06	1.75432	0
1.077005e-06	1.7543	0
1.078068e-06	1.75428	0
1.079131e-06	1.75426	0
1.080193e-06	1.75424	0
1.081256e-06	1.75423	0
1.082318e-06	1.75421	0
1.083381e-06	1.75419	0
1.084443e-06	1.75417	0
1.085506e-06	1.75415	0
1.086569e-06	1.75413	0
1.087631e-06	1.75411	0
1.088694e-06	1.75409	0
1.089756e-06	1.75407	0
1.090819e-06	1.75405	0
1.091881e-06	1.75404	0
1.092944e-06	1.75402	0
1.094007e-06	1.754	0
1.095069e-06	1.75398	0
1.096132e-06	1.75396	0
1.097194e-06	1.75394	0
1.098257e-06	1.75392	0
1.099319e-06	1.7539	0
1.100382e-06	1.75388	0
1.101445e-06	1.75387	0
1.102507e-06	1.75385	0
1.103570e-06	1.75383	0
1.104632e-06	1.75381	0
1.105695e-06	1.75379	0
1.106757e-06	1.75377	0
1.107820e-06	1.75375	0
1.108883e-06	1.75373	0
1.109945e-06	1.75372	0
1.111008e-06	1.7537	0
1.112070e-06	1.75368	0
1.113133e-06	1.75366	0
1.114195e-06	1.75364	0
1.115258e-06	1.75362	0
1.116321e-06	1.7536	0
1.117383e-06	1.75359	0
1.118446e-06	1.75357	0
1.119508e-06	1.75355	0
1.120571e-06	1.75353	0
1.121633e-06	1.75351	0
1.122696e-06	1.75349	0
1.123759e-06	1.75347	0
1.124821e-06	1.75345	0
1.125884e-06	1.75344	0
1.126946e-06	1.75342	0
1.128009e-06	1.7534	0
1.129071e-06	1.75338	0
1.130134e-06	1.75336	0
1.131197e-06	1.75334	0
1.132259e-06	1.75332	0
1.133322e-06	1.75331	0
1.134384e-06	1.75329	0
1.135447e-06	1.75327	0
1.136509e-06	1.75325	0
1.137572e-06	1.75323	0
1.138635e-06	1.75321	0
1.139697e-06	1.7532	0
1.140760e-06	1.75318	0
1.141822e-06	1.75316	0
1.142885e-06	1.75314	0
1.143947e-06	1.75312	0
1.145010e-06	1.7531	0
1.146073e-06	1.75309	0
1.147135e-06	1.75307	0
1.148198e-06	1.75305	0
1.149260e-06	1.75303	0
1.150323e-06	1.75301	0
1.151385e-06	1.75299	0
1.152448e-06	1.75297	0
1.153511e-06	1.75296	0
1.154573e-06	1.75294	0
1.155636e-06	1.75292	0
1.156698e-06	1.7529	0
1.157761e-06	1.75288	0
1.158823e-06	1.75286	0
1.159886e-06	1.75285	0
1.160949e-06	1.75283	0
1.162011e-06	1.75281	0
1.163074e-06	1.75279	0
1.164136e-06	1.75277	0
1.165199e-06	1.75276	0
1.166261e-06	1.75274	0
1.167324e-06	1.75272	0
1.168387e-06	1.7527	0
1.169449e-06	1.75268	0
1.170512e-06	1.75266	0
1.171574e-06	1.75265	0
1.172637e-06	1.75263	0
1.173699e-06	1.75261	0
1.174762e-06	1.75259	0
1.175825e-06	1.75257	0
1.176887e-06	1.75255	0
1.177950e-06	1.75254	0
1.179012e-06	1.75252	0
1.180075e-06	1.7525	0
1.181138e-06	1.75248	0
1.182200e-06	1.75246	0
1.183263e-06	1.75245	0
1.184325e-06	1.75243	0
1.185388e-06	1.75241	0
1.186450e-06	1.75239	0
1.187513e-06	1.75237	0
1.188576e-06	1.75236	0
1.189638e-06	1.75234	0
1.190701e-06	1.75232	0
1.191763e-06	1.7523	0
1.192826e-06	1.75228	0
1.193888e-06	1.75226	0
1.194951e-06	1.75225	0
1.196014e-06	1.75223	0
1.197076e-06	1.75221	0
1.198139e-06	1.75219	0
1.199201e-06	1.75217	0
1.200264e-06	1.75216	0
1.201326e-06	1.75214	0
1.202389e-06	1.75212	0
1.203452e-06	1.7521	0
1.204514e-06	1.75208	0
1.205577e-06	1.75207	0
1.206639e-06	1.75205	0
1.207702e-06	1.75203	0
1.208764e-06	1.75201	0
1.209827e-06	1.75199	0
1.210890e-06	1.75198	0
1.211952e-06	1.75196	0
1.213015e-06	1.75194	0
1.214077e-06	1.75192	0
1.215140e-06	1.7519	0
1.216202e-06	1.75189	0
1.217265e-06	1.75187	0
1.218328e-06	1.75185	0
1.219390e-06	1.75183	0
1.220453e-06	1.75181	0
1.221515e-06	1.7518	0
1.222578e-06	1.75178	0
1.223640e-06	1.75176	0
1.224703e-06	1.75174	0
1.225766e-06	1.75172	0
1.226828e-06	1.75171	0
1.227891e-06	1.75169	0
1.228953e-06	1.75167	0
1.230016e-06	1.75165	0
1.231078e-06	1.75163	0
1.232141e-06	1.75162	0
1.233204e-06	1.7516	0
1.234266e-06	1.75158	0
1.235329e-06	1.75156	0
1.236391e-06	1.75154	0
1.237454e-06	1.75153	0
1.238516e-06	1.75151	0
1.239579e-06	1.75149	0
1.240642e-06	1.75147	0
1.241704e-06	1.75146	0
1.242767e-06	1.75144	0
1.243829e-06	1.75142	0
1.244892e-06	1.7514	0
1.245954e-06	1.75138	0
1.247017e-06	1.75137	0
1.248080e-06	1.75135	0
1.249142e-06	1.75133	0
1.250205e-06	1.75131	0
1.251267e-06	1.75129	0
1.252330e-06	1.75128	0
1.253392e-06	1.75126	0
1.254455e-06	1.75124	0
1.255518e-06	1.75122	0
1.256580e-06	1.7512	0
1.257643e-06	1.75119	0
1.258705e-06	1.75117	0
1.259768e-06	1.75115	0
1.260830e-06	1.75113	0
1.261893e-06	1.75112	0
1.262956e-06	1.7511	0
1.264018e-06	1.75108	0
1.265081e-06	1.75106	0
1.266143e-06	1.75104	0
1.267206e-06	1.75103	0
1.268268e-06	1.75101	0
1.269331e-06	1.75099	0
1.270394e-06	1.75097	0
1.271456e-06	1.75095	0
1.272519e-06	1.75094	0
1.273581e-06	1.75092	0
1.274644e-06	1.7509	0
1.275706e-06	1.75088	0
1.276769e-06	1.75087	0
1.277832e-06	1.75085	0
1.278894e-06	1.75083	0
1.279957e-06	1.75081	0
1.281019e-06	1.75079	0
1.282082e-06	1.75078	0
1.283144e-06	1.75076	0
1.284207e-06	1.75074	0
1.285270e-06	1.75072	0
1.286332e-06	1.75071	0
1.287395e-06	1.75069	0
1.288457e-06	1.75067	0
1.289520e-06	1.75065	0
1.290582e-06	1.75063	0
1.291645e-06	1.75062	0
1.292708e-06	1.7506	0
1.293770e-06	1.75058	0
1.294833e-06	1.75056	0
1.295895e-06	1.75054	0
1.296958e-06	1.75053	0
1.298020e-06	1.75051	0
1.299083e-06	1.75049	0
1.300146e-06	1.75047	0
1.301208e-06	1.75046	0
1.302271e-06	1.75044	0
1.303333e-06	1.75042	0
1.304396e-06	1.7504	0
1.305458e-06	1.75038	0
1.306521e-06	1.75037	0
1.307584e-06	1.75035	0
1.308646e-06	1.75033	0
1.309709e-06	1.75031	0
1.310771e-06	1.7503	0
1.311834e-06	1.75028	0
1.312896e-06	1.75026	0
1.313959e-06	1.75024	0
1.315022e-06	1.75022	0
1.316084e-06	1.75021	0
1.317147e-06	1.75019	0
1.318209e-06	1.75017	0
1.319272e-06	1.75015	0
1.320335e-06	1.75014	0
1.321397e-06	1.75012	0
1.322460e-06	1.7501	0
1.323522e-06	1.75008	0
1.324585e-06	1.75006	0
1.325647e-06	1.75005	0
1.326710e-06	1.75003	0
1.327773e-06	1.75001	0
1.328835e-06	1.74999	0
1.329898e-06	1.74997	0
1.330960e-06	1.74996	0
1.332023e-06	1.74994	0
1.333085e-06	1.74992	0
1.334148e-06	1.7499	0
1.335211e-06	1.74989	0
1.336273e-06	1.74987	0
1.337336e-06	1.74985	0
1.338398e-06	1.74983	0
1.339461e-06	1.74981	0
1.340523e-06	1.7498	0
1.341586e-06	1.74978	0
1.342649e-06	1.74976	0
1.343711e-06	1.74974	0
1.344774e-06	1.74973	0
1.345836e-06	1.74971	0
1.346899e-06	1.74969	0
1.347961e-06	1.74967	0
1.349024e-06	1.74965	0
1.350087e-06	1.74964	0
1.351149e-06	1.74962	0
1.352212e-06	1.7496	0
1.353274e-06	1.74958	0
1.354337e-06	1.74956	0
1.355399e-06	1.74955	0
1.356462e-06	1.74953	0
1.357525e-06	1.74951	0
1.358587e-06	1.74949	0
1.359650e-06	1.74948	0
1.360712e-06	1.74946	0
1.361775e-06	1.74944	0
1.362837e-06	1.74942	0
1.363900e-06	1.7494	0
1.364963e-06	1.74939	0
1.366025e-06	1.74937	0
1.367088e-06	1.74935	0
1.368150e-06	1.74933	0
1.369213e-06	1.74932	0
1.370275e-06	1.7493	0
1.371338e-06	1.74928	0
1.372401e-06	1.74926	0
1.373463e-06	1.74924	0
1.374526e-06	1.74923	0
1.375588e-06	1.74921	0
1.376651e-06	1.74919	0
1.377713e-06	1.74917	0
1.378776e-06	1.74915	0
1.379839e-06	1.74914	0
1.380901e-06	1.74912	0
1.381964e-06	1.7491	0
1.383026e-06	1.74908	0
1.384089e-06	1.74906	0
1.385151e-06	1.74905	0
1.386214e-06	1.74903	0
1.387277e-06	1.74901	0
1.388339e-06	1.74899	0
1.389402e-06	1.74898	0
1.390464e-06	1.74896	0
1.391527e-06	1.74894	0
1.392589e-06	1.74892	0
1.393652e-06	1.7489	0
1.394715e-06	1.74889	0
1.395777e-06	1.74887	0
1.396840e-06	1.74885	0
1.397902e-06	1.74883	0
1.398965e-06	1.74881	0
1.400027e-06	1.7488	0
1.401090e-06	1.74878	0
1.402153e-06	1.74876	0
1.403215e-06	1.74874	0
1.404278e-06	1.74872	0
1.405340e-06	1.74871	0
1.406403e-06	1.74869	0
1.407465e-06	1.74867	0
1.408528e-06	1.74865	0
1.409591e-06	1.74864	0
1.410653e-06	1.74862	0
1.411716e-06	1.7486	0
1.412778e-06	1.74858	0
1.413841e-06	1.74856	0
1.414903e-06	1.74855	0
1.415966e-06	1.74853	0
1.417029e-06	1.74851	0
1.418091e-06	1.74849	0
1.419154e-06	1.74847	0
1.420216e-06	1.74846	0
1.421279e-06	1.74844	0
1.422341e-06	1.74842	0
1.423404e-06	1.7484	0
1.424467e-06	1.74838	0
1.425529e-06	1.74837	0
1.426592e-06	1.74835	0
1.427654e-06	1.74833	0
1.428717e-06	1.74831	0
1.429779e-06	1.74829	0
1.430842e-06	1.74828	0
1.431905e-06	1.74826	0
1.432967e-06	1.74824	0
1.434030e-06	1.74822	0
1.435092e-06	1.7482	0
1.436155e-06	1.74819	0
1.437217e-06	1.74817	0
1.438280e-06	1.74815	0
1.439343e-06	1.74813	0
1.440405e-06	1.74811	0
1.441468e-06	1.7481	0
1.442530e-06	1.74808	0
1.443593e-06	1.74806	0
1.444655e-06	1.74804	0
1.445718e-06	1.74802	0
1.446781e-06	1.74801	0
1.447843e-06	1.74799	0
1.448906e-06	1.74797	0
1.449968e-06	1.74795	0
1.451031e-06	1.74793	0
1.452093e-06	1.74791	0
1.453156e-06	1.7479	0
1.454219e-06	1.74788	0
1.455281e-06	1.74786	0
1.456344e-06	1.74784	0
1.457406e-06	1.74782	0
1.458469e-06	1.74781	0
1.459532e-06	1.74779	0
1.460594e-06	1.74777	0
1.461657e-06	1.74775	0
1.462719e-06	1.74773	0
1.463782e-06	1.74772	0
1.464844e-06	1.7477	0
1.465907e-06	1.74768	0
1.466970e-06	1.74766	0
1.468032e-06	1.74764	0
1.469095e-06	1.74763	0
1.470157e-06	1.74761	0
1.471220e-06	1.74759	0
1.472282e-06	1.74757	0
1.473345e-06	1.74755	0
1.474408e-06	1.74753	0
1.475470e-06	1.74752	0
1.476533e-06	1.7475	0
1.477595e-06	1.74748	0
1.478658e-06	1.74746	0
1.479720e-06	1.74744	0
1.480783e-06	1.74743	0
1.481846e-06	1.74741	0
1.482908e-06	1.74739	0
1.483971e-06	1.74737	0
1.485033e-06	1.74735	0
1.486096e-06	1.74733	0
1.487158e-06	1.74732	0
1.488221e-06	1.7473	0
1.489284e-06	1.74728	0
1.490346e-06	1.74726	0
1.491409e-06	1.74724	0
1.492471e-06	1.74723	0
1.493534e-06	1.74721	0
1.494596e-06	1.74719	0
1.495659e-06	1.74717	0
1.496722e-06	1.74715	0
1.497784e-06	1.74713	0
1.498847e-06	1.74712	0
1.499909e-06	1.7471	0
1.500972e-06	1.74708	0
1.502034e-06	1.74706	0
1.503097e-06	1.74704	0
1.504160e-06	1.74702	0
1.505222e-06	1.74701	0
1.506285e-06	1.74699	0
1.507347e-06	1.74697	0
1.508410e-06	1.74695	0
1.509472e-06	1.74693	0
1.510535e-06	1.74691	0
1.511598e-06	1.7469	0
1.512660e-06	1.74688	0
1.513723e-06	1.74686	0
1.514785e-06	1.74684	0
1.515848e-06	1.74682	0
1.516910e-06	1.7468	0
1.517973e-06	1.74679	0
1.519036e-06	1.74677	0
1.520098e-06	1.74675	0
1.521161e-06	1.74673	0
1.522223e-06	1.74671	0
1.523286e-06	1.74669	0
1.524348e-06	1.74668	0
1.525411e-06	1.74666	0
1.526474e-06	1.74664	0
1.527536e-06	1.74662	0
1.528599e-06	1.7466	0
1.529661e-06	1.74658	0
1.530724e-06	1.74657	0
1.531786e-06	1.74655	0
1.532849e-06	1.74653	0
1.533912e-06	1.74651	0
1.534974e-06	1.74649	0
1.536037e-06	1.74647	0
1.537099e-06	1.74646	0
1.538162e-06	1.74644	0
1.539224e-06	1.74642	0
1.540287e-06	1.7464	0
1.541350e-06	1.74638	0
1.542412e-06	1.74636	0
1.543475e-06	1.74634	0
1.544537e-06	1.74633	0
1.545600e-06	1.74631	0
1.546662e-06	1.74629	0
1.547725e-06	1.74627	0
1.548788e-06	1.74625	0
1.549850e-06	1.74623	0
1.550913e-06	1.74622	0
1.551975e-06	1.7462	0
1.553038e-06	1.74618	0
1.554100e-06	1.74616	0
1.555163e-06	1.74614	0
1.556226e-06	1.74612	0
1.557288e-06	1.7461	0
1.558351e-06	1.74609	0
1.559413e-06	1.74607	0
1.560476e-06	1.74605	0
1.561538e-06	1.74603	0
1.562601e-06	1.74601	0
1.563664e-06	1.74599	0
1.564726e-06	1.74597	0
1.565789e-06	1.74596	0
1.566851e-06	1.74594	0
1.567914e-06	1.74592	0
1.568976e-06	1.7459	0
1.570039e-06	1.74588	0
1.571102e-06	1.74586	0
1.572164e-06	1.74584	0
1.573227e-06	1.74583	0
1.574289e-06	1.74581	0
1.575352e-06	1.74579	0
1.576414e-06	1.74577	0
1.577477e-06	1.74575	0
1.578540e-06	1.74573	0
1.579602e-06	1.74571	0
1.580665e-06	1.74569	0
1.581727e-06	1.74568	0
1.582790e-06	1.74566	0
1.583852e-06	1.74564	0
1.584915e-06	1.74562	0
1.585978e-06	1.7456	0
1.587040e-06	1.74558	0
1.588103e-06	1.74556	0
1.589165e-06	1.74554	0
1.590228e-06	1.74553	0
1.591290e-06	1.74551	0
1.592353e-06	1.74549	0
1.593416e-06	1.74547	0
1.594478e-06	1.74545	0
1.595541e-06	1.74543	0
1.596603e-06	1.74541	0
1.597666e-06	1.74539	0
1.598729e-06	1.74538	0
1.599791e-06	1.74536	0
1.600854e-06	1.74534	0
1.601916e-06	1.74532	0
1.602979e-06	1.7453	0
1.604041e-06	1.74528	0
1.605104e-06	1.74526	0
1.606167e-06	1.74524	0
1.607229e-06	1.74523	0
1.608292e-06	1.74521	0
1.609354e-06	1.74519	0
1.610417e-06	1.74517	0
1.611479e-06	1.74515	0
1.612542e-06	1.74513	0
1.613605e-06	1.74511	0
1.614667e-06	1.74509	0
1.615730e-06	1.74507	0
1.616792e-06	1.74506	0
1.617855e-06	1.74504	0
1.618917e-06	1.74502	0
1.619980e-06	1.745	0
1.621043e-06	1.74498	0
1.622105e-06	1.74496	0
1.623168e-06	1.74494	0
1.624230e-06	1.74492	0
1.625293e-06	1.7449	0
1.626355e-06	1.74489	0
1.627418e-06	1.74487	0
1.628481e-06	1.74485	0
1.629543e-06	1.74483	0
1.630606e-06	1.74481	0
1.631668e-06	1.74479	0
1.632731e-06	1.74477	0
1.633793e-06	1.74475	0
1.634856e-06	1.74473	0
1.635919e-06	1.74471	0
1.636981e-06	1.7447	0
1.638044e-06	1.74468	0
1.639106e-06	1.74466	0
1.640169e-06	1.74464	0
1.641231e-06	1.74462	0
1.642294e-06	1.7446	0
1.643357e-06	1.74458	0
1.644419e-06	1.74456	0
1.645482e-06	1.74454	0
1.646544e-06	1.74452	0
1.647607e-06	1.74451	0
1.648669e-06	1.74449	0
1.649732e-06	1.74447	0
1.650795e-06	1.74445	0
1.651857e-06	1.74443	0
1.652920e-06	1.74441	0
1.653982e-06	1.74439	0
1.655045e-06	1.74437	0
1.656107e-06	1.74435	0
1.657170e-06	1.74433	0
1.658233e-06	1.74431	0
1.659295e-06	1.7443	0
1.660358e-06	1.74428	0
1.661420e-06	1.74426	0
1.662483e-06	1.74424	0
1.663545e-06	1.74422	0
1.664608e-06	1.7442	0
1.665671e-06	1.74418	0
1.666733e-06	1.74416	0
1.667796e-06	1.74414	0
1.668858e-06	1.74412	0
1.669921e-06	1.7441	0
1.670983e-06	1.74408	0
1.672046e-06	1.74406	0
1.673109e-06	1.74405	0
1.674171e-06	1.74403	0
1.675234e-06	1.74401	0
1.676296e-06	1.74399	0
1.677359e-06	1.74397	0
1.678421e-06	1.74395	0
1.679484e-06	1.74393	0
1.680547e-06	1.74391	0
1.681609e-06	1.74389	0
1.682672e-06	1.74387	0
1.683734e-06	1.74385	0
1.684797e-06	1.74383	0
1.685859e-06	1.74381	0
1.686922e-06	1.74379	0
1.687985e-06	1.74378	0
1.689047e-06	1.74376	0
1.690110e-06	1.74374	0
1.691172e-06	1.74372	0
1.692235e-06	1.7437	0
1.693297e-06	1.74368	0
1.694360e-06	1.74366	0
1.695423e-06	1.74364	0
1.696485e-06	1.74362	0
1.697548e-06	1.7436	0
1.698610e-06	1.74358	0
1.699673e-06	1.74356	0
1.700735e-06	1.74354	0
1.701798e-06	1.74352	0
1.702861e-06	1.7435	0
1.703923e-06	1.74348	0
1.704986e-06	1.74346	0
1.706048e-06	1.74345	0
1.707111e-06	1.74343	0
1.708173e-06	1.74341	0
1.709236e-06	1.74339	0
1.710299e-06	1.74337	0
1.711361e-06	1.74335	0
1.712424e-06	1.74333	0
1.713486e-06	1.74331	0
1.714549e-06	1.74329	0
1.715611e-06	1.74327	0
1.716674e-06	1.74325	0
1.717737e-06	1.74323	0
1.718799e-06	1.74321	0
1.719862e-06	1.74319	0
1.720924e-06	1.74317	0
1.721987e-06	1.74315	0
1.723049e-06	1.74313	0
1.724112e-06	1.74311	0
1.725175e-06	1.74309	0
1.726237e-06	1.74307	0
1.727300e-06	1.74305	0
1.728362e-06	1.74303	0
1.729425e-06	1.74301	0
1.730487e-06	1.74299	0
1.731550e-06	1.74298	0
1.732613e-06	1.74296	0
1.733675e-06	1.74294	0
1.734738e-06	1.74292	0
1.735800e-06	1.7429	0
1.736863e-06	1.74288	0
1.737926e-06	1.74286	0
1.738988e-06	1.74284	0
1.740051e-06	1.74282	0
1.741113e-06	1.7428	0
1.742176e-06	1.74278	0
1.743238e-06	1.74276	0
1.744301e-06	1.74274	0
1.745364e-06	1.74272	0
1.746426e-06	1.7427	0
1.747489e-06	1.74268	0
1.748551e-06	1.74266	0
1.749614e-06	1.74264	0
1.750676e-06	1.74262	0
1.751739e-06	1.7426	0
1.752802e-06	1.74258	0
1.753864e-06	1.74256	0
1.754927e-06	1.74254	0
1.755989e-06	1.74252	0
1.757052e-06	1.7425	0
1.758114e-06	1.74248	0
1.759177e-06	1.74246	0
1.760240e-06	1.74244	0
1.761302e-06	1.74242	0
1.762365e-06	1.7424	0
1.763427e-06	1.74238	0
1.764490e-06	1.74236	0
1.765552e-06	1.74234	0
1.766615e-06	1.74232	0
1.767678e-06	1.7423	0
1.768740e-06	1.74228	0
1.769803e-06	1.74226	0
1.770865e-06	1.74224	0
1.771928e-06	1.74222	0
1.772990e-06	1.7422	0
1.774053e-06	1.74218	0
1.775116e-06	1.74216	0
1.776178e-06	1.74214	0
1.777241e-06	1.74212	0
1.778303e-06	1.7421	0
1.779366e-06	1.74208	0
1.780428e-06	1.74206	0
1.781491e-06	1.74204	0
1.782554e-06	1.74202	0
1.783616e-06	1.742	0
1.784679e-06	1.74198	0
1.785741e-06	1.74196	0
1.786804e-06	1.74194	0
1.787866e-06	1.74192	0
1.788929e-06	1.7419	0
1.789992e-06	1.74188	0
1.791054e-06	1.74186	0
1.792117e-06	1.74184	0
1.793179e-06	1.74182	0
1.794242e-06	1.7418	0
1.795304e-06	1.74178	0
1.796367e-06	1.74176	0
1.797430e-06	1.74174	0
1.798492e-06	1.74172	0
1.799555e-06	1.7417	0
1.800617e-06	1.74168	0
1.801680e-06	1.74166	0
1.802742e-06	1.74164	0
1.803805e-06	1.74162	0
1.804868e-06	1.7416	0
1.805930e-06	1.74158	0
1.806993e-06	1.74156	0
1.808055e-06	1.74154	0
1.809118e-06	1.74152	0
1.810180e-06	1.7415	0
1.811243e-06	1.74148	0
1.812306e-06	1.74146	0
1.813368e-06	1.74144	0
1.814431e-06	1.74142	0
1.815493e-06	1.7414	0
1.816556e-06	1.74138	0
1.817618e-06	1.74136	0
1.818681e-06	1.74134	0
1.819744e-06	1.74132	0
1.820806e-06	1.74129	0
1.821869e-06	1.74127	0
1.822931e-06	1.74125	0
1.823994e-06	1.74123	0
1.825056e-06	1.74121	0
1.826119e-06	1.74119	0
1.827182e-06	1.74117	0
1.828244e-06	1.74115	0
1.829307e-06	1.74113	0
1.830369e-06	1.74111	0
1.831432e-06	1.74109	0
1.832494e-06	1.74107	0
1.833557e-06	1.74105	0
1.834620e-06	1.74103	0
1.835682e-06	1.74101	0
1.836745e-06	1.74099	0
1.837807e-06	1.74097	0
1.838870e-06	1.74095	0
1.839932e-06	1.74093	0
1.840995e-06	1.74091	0
1.842058e-06	1.74089	0
1.843120e-06	1.74087	0
1.844183e-06	1.74085	0
1.845245e-06	1.74082	0
1.846308e-06	1.7408	0
1.847370e-06	1.74078	0
1.848433e-06	1.74076	0
1.849496e-06	1.74074	0
1.850558e-06	1.74072	0
1.851621e-06	1.7407	0
1.852683e-06	1.74068	0
1.853746e-06	1.74066	0
1.854808e-06	1.74064	0
1.855871e-06	1.74062	0
1.856934e-06	1.7406	0
1.857996e-06	1.74058	0
1.859059e-06	1.74056	0
1.860121e-06	1.74054	0
1.861184e-06	1.74052	0
1.862246e-06	1.74049	0
1.863309e-06	1.74047	0
1.864372e-06	1.74045	0
1.865434e-06	1.74043	0
1.866497e-06	1.74041	0
1.867559e-06	1.74039	0
1.868622e-06	1.74037	0
1.869684e-06	1.74035	0
1.870747e-06	1.74033	0
1.871810e-06	1.74031	0
1.872872e-06	1.74029	0
1.873935e-06	1.74027	0
1.874997e-06	1.74025	0
1.876060e-06	1.74022	0
1.877123e-06	1.7402	0
1.878185e-06	1.74018	0
1.879248e-06	1.74016	0
1.880310e-06	1.74014	0
1.881373e-06	1.74012	0
1.882435e-06	1.7401	0
1.883498e-06	1.74008	0
1.884561e-06	1.74006	0
1.885623e-06	1.74004	0
1.886686e-06	1.74002	0
1.887748e-06	1.74	0
1.888811e-06	1.73997	0
1.889873e-06	1.73995	0
1.890936e-06	1.73993	0
1.891999e-06	1.73991	0
1.893061e-06	1.73989	0
1.894124e-06	1.73987	0
1.895186e-06	1.73985	0
1.896249e-06	1.73983	0
1.897311e-06	1.73981	0
1.898374e-06	1.73979	0
1.899437e-06	1.73976	0
1.900499e-06	1.73974	0
1.901562e-06	1.73972	0
1.902624e-06	1.7397	0
1.903687e-06	1.73968	0
1.904749e-06	1.73966	0
1.905812e-06	1.73964	0
1.906875e-06	1.73962	0
1.907937e-06	1.7396	0
1.909000e-06	1.73958	0
1.910062e-06	1.73955	0
1.911125e-06	1.73953	0
1.912187e-06	1.73951	0
1.913250e-06	1.73949	0
1.914313e-06	1.73947	0
1.915375e-06	1.73945	0
1.916438e-06	1.73943	0
1.917500e-06	1.73941	0
1.918563e-06	1.73939	0
1.919625e-06	1.73936	0
1.920688e-06	1.73934	0
1.921751e-06	1.73932	0
1.922813e-06	1.7393	0
1.923876e-06	1.73928	0
1.924938e-06	1.73926	0
1.926001e-06	1.73924	0
1.927063e-06	1.73922	0
1.928126e-06	1.73919	0
1.929189e-06	1.73917	0
1.930251e-06	1.73915	0
1.931314e-06	1.73913	0
1.932376e-06	1.73911	0
1.933439e-06	1.73909	0
1.934501e-06	1.73907	0
1.935564e-06	1.73905	0
1.936627e-06	1.73902	0
1.937689e-06	1.739	0
1.938752e-06	1.73898	0
1.939814e-06	1.73896	0
1.940877e-06	1.73894	0
1.941939e-06	1.73892	0
1.943002e-06	1.7389	0
1.944065e-06	1.73887	0
1.945127e-06	1.73885	0
1.946190e-06	1.73883	0
1.947252e-06	1.73881	0
1.948315e-06	1.73879	0
1.949377e-06	1.73877	0
1.950440e-06	1.73875	0
1.951503e-06	1.73872	0
1.952565e-06	1.7387	0
1.953628e-06	1.73868	0
1.954690e-06	1.73866	0
1.955753e-06	1.73864	0
1.956815e-06	1.73862	0
1.957878e-06	1.7386	0
1.958941e-06	1.73857	0
1.960003e-06	1.73855	0
1.961066e-06	1.73853	0
1.962128e-06	1.73851	0
1.963191e-06	1.73849	0
1.964253e-06	1.73847	0
1.965316e-06	1.73844	0
1.966379e-06	1.73842	0
1.967441e-06	1.7384	0
1.968504e-06	1.73838	0
1.969566e-06	1.73836	0
1.970629e-06	1.73834	0
1.971691e-06	1.73831	0
1.972754e-06	1.73829	0
1.973817e-06	1.73827	0
1.974879e-06	1.73825	0
1.975942e-06	1.73823	0
1.977004e-06	1.73821	0
1.978067e-06	1.73818	0
1.979129e-06	1.73816	0
1.980192e-06	1.73814	0
1.981255e-06	1.73812	0
1.982317e-06	1.7381	0
1.983380e-06	1.73808	0
1.984442e-06	1.73805	0
1.985505e-06	1.73803	0
1.986567e-06	1.73801	0
1.987630e-06	1.73799	0
1.988693e-06	1.73797	0
1.989755e-06	1.73795	0
1.990818e-06	1.73792	0
1.991880e-06	1.7379	0
1.992943e-06	1.73788	0
1.994005e-06	1.73786	0
1.995068e-06	1.73784	0
1.996131e-06	1.73781	0
1.997193e-06	1.73779	0
1.998256e-06	1.73777	0
1.999318e-06	1.73775	0
2.000381e-06	1.73773	0
2.001443e-06	1.73771	0
2.002506e-06	1.73768	0
2.003569e-06	1.73766	0
2.004631e-06	1.73764	0
2.005694e-06	1.73762	0
2.006756e-06	1.7376	0
2.007819e-06	1.73757	0
2.008881e-06	1.73755	0
2.009944e-06	1.73753	0
2.011007e-06	1.73751	0
2.012069e-06	1.73749	0
2.013132e-06	1.73746	0
2.014194e-06	1.73744	0
2.015257e-06	1.73742	0
2.016320e-06	1.7374	0
2.017382e-06	1.73738	0
2.018445e-06	1.73735	0
2.019507e-06	1.73733	0
2.020570e-06	1.73731	0
2.021632e-06	1.73729	0
2.022695e-06	1.73726	0
2.023758e-06	1.73724	0
2.024820e-06	1.73722	0
2.025883e-06	1.7372	0
2.026945e-06	1.73718	0
2.028008e-06	1.73715	0
2.029070e-06	1.73713	0
2.030133e-06	1.73711	0
2.031196e-06	1.73709	0
2.032258e-06	1.73707	0
2.033321e-06	1.73704	0
2.034383e-06	1.73702	0
2.035446e-06	1.737	0
2.036508e-06	1.73698	0
2.037571e-06	1.73695	0
2.038634e-06	1.73693	0
2.039696e-06	1.73691	0
2.040759e-06	1.73689	0
2.041821e-06	1.73687	0
2.042884e-06	1.73684	0
2.043946e-06	1.73682	0
2.045009e-06	1.7368	0
2.046072e-06	1.73678	0
2.047134e-06	1.73675	0
2.048197e-06	1.73673	0
2.049259e-06	1.73671	0
2.050322e-06	1.73669	0
2.051384e-06	1.73666	0
2.052447e-06	1.73664	0
2.053510e-06	1.73662	0
2.054572e-06	1.7366	0
2.055635e-06	1.73657	0
2.056697e-06	1.73655	0
2.057760e-06	1.73653	0
2.058822e-06	1.73651	0
2.059885e-06	1.73649	0
2.060948e-06	1.73646	0
2.062010e-06	1.73644	0
2.063073e-06	1.73642	0
2.064135e-06	1.7364	0
2.065198e-06	1.73637	0
2.066260e-06	1.73635	0
2.067323e-06	1.73633	0
2.068386e-06	1.73631	0
2.069448e-06	1.73628	0
2.070511e-06	1.73626	0
2.071573e-06	1.73624	0
2.072636e-06	1.73621	0
2.073698e-06	1.73619	0
2.074761e-06	1.73617	0
2.075824e-06	1.73615	0
2.076886e-06	1.73612	0
2.077949e-06	1.7361	0
2.079011e-06	1.73608	0
2.080074e-06	1.73606	0
2.081136e-06	1.73603	0
2.082199e-06	1.73601	0
2.083262e-06	1.73599	0
2.084324e-06	1.73597	0
2.085387e-06	1.73594	0
2.086449e-06	1.73592	0
2.087512e-06	1.7359	0
2.088574e-06	1.73588	0
2.089637e-06	1.73585	0
2.090700e-06	1.73583	0
2.091762e-06	1.73581	0
2.092825e-06	1.73578	0
2.093887e-06	1.73576	0
2.094950e-06	1.73574	0
2.096012e-06	1.73572	0
2.097075e-06	1.73569	0
2.098138e-06	1.73567	0
