Repository: kc-ml2/meent

# nk_data

Refractive index tables read by `read_material_table()`. Any `.txt` or `.mat` file below this
directory is picked up; the **file name is the lookup key**, case-insensitive, and the directory
it sits in is ignored.

```python
import meent

mee = meent.call_mee(backend=2, wavelength=1.55e-6, period=[1.0e-6], thickness=[2.0e-7])
mee.ucell = mee.put_refractive_index_in_ucell(ucell, ['sio2_malitson', 'au_johnson'], 1.55e-6)
```

Use `meent.print_materials()` to list everything available with its wavelength range, or
`meent.list_materials()` for the same data as dicts. To read one index directly, without going
through a solver:

```python
table = meent.read_material_table()

File: meent/nk_data/refractiveindex_info/Al2O3_querry-e.txt
Wavelength(m)	n	k
# material: Al2O3
# source: M. R. Querry. Optical constants, Contractor Report CRDC-CR-85034 (1985)
# conditions: -Al2O3 (Sapphire). Extraordinary ray (e).
# upstream: polyanskiy/refractiveindex.info-database@ff11b58 main/Al2O3/nk/Querry-e.yml
# type: tabulated nk
# range: 2.1000e-07 - 5.5556e-05 m
# converted: 2026-07-31 (wavelength um -> m)
2.100000e-07	1.804	-0.048
2.200000e-07	1.79	-0.035
2.300000e-07	1.78	-0.024
2.400000e-07	1.768	-0.017
2.500000e-07	1.763	-0.014
2.600000e-07	1.755	-0.008
2.700000e-07	1.751	-0.003
2.800000e-07	1.748	0
2.900000e-07	1.743	0.002
3.000000e-07	1.738	0.008
3.100000e-07	1.738	0.01
3.200000e-07	1.738	0.012
3.300000e-07	1.737	0.013
3.400000e-07	1.736	0.014
3.500000e-07	1.734	0.015
3.600000e-07	1.733	0.017
3.700000e-07	1.733	0.018
3.800000e-07	1.733	0.018
3.900000e-07	1.733	0.018
4.000000e-07	1.732	0.018
4.100000e-07	1.731	0.019
4.200000e-07	1.73	0.019
4.300000e-07	1.73	0.02
4.400000e-07	1.73	0.02
4.500000e-07	1.73	0.02
4.600000e-07	1.73	0.02
4.700000e-07	1.73	0.02
4.800000e-07	1.729	0.02
4.900000e-07	1.729	0.021
5.000000e-07	1.729	0.02
5.100000e-07	1.729	0.021
5.200000e-07	1.729	0.02
5.300000e-07	1.729	0.02
5.400000e-07	1.729	0.02
5.500000e-07	1.729	0.02
5.600000e-07	1.728	0.02
5.700000e-07	1.728	0.02
5.800000e-07	1.728	0.02
5.900000e-07	1.728	0.02
6.000000e-07	1.728	0.02
6.100000e-07	1.728	0.02
6.200000e-07	1.728	0.02
6.300000e-07	1.728	0.02
6.400000e-07	1.727	0.019
6.500000e-07	1.727	0.02
6.600000e-07	1.727	0.02
6.700000e-07	1.727	0.02
6.800000e-07	1.727	0.02
6.900000e-07	1.727	0.02
7.000000e-07	1.727	0.02
7.100000e-07	1.727	0.02
7.200000e-07	1.727	0.019
7.300000e-07	1.727	0.02
7.400000e-07	1.727	0.02
7.500000e-07	1.727	0.02
7.600000e-07	1.727	0.02
7.700000e-07	1.727	0.02
7.800000e-07	1.727	0.019
7.900000e-07	1.727	0.019
8.000000e-07	1.727	0.019
8.100000e-07	1.726	0.019
8.200000e-07	1.726	0.019
8.300000e-07	1.726	0.02
8.400000e-07	1.726	0.019
8.500000e-07	1.726	0.019
8.600000e-07	1.726	0.019
8.700000e-07	1.726	0.019
8.800000e-07	1.726	0.019
8.900000e-07	1.726	0.019
9.000000e-07	1.726	0.019
9.100000e-07	1.726	0.019
9.200000e-07	1.726	0.019
9.300000e-07	1.726	0.019
9.400000e-07	1.726	0.019
9.500000e-07	1.726	0.019
9.600000e-07	1.726	0.019
9.700000e-07	1.726	0.019
9.800000e-07	1.726	0.019
9.900000e-07	1.726	0.019
1.000000e-06	1.726	0.019
1.010000e-06	1.726	0.019
1.020000e-06	1.726	0.019
1.030000e-06	1.726	0.019
1.040000e-06	1.726	0.019
1.050000e-06	1.726	0.019
1.060000e-06	1.726	0.019
1.070000e-06	1.726	0.018
1.080000e-06	1.726	0.019
1.090000e-06	1.726	0.019
1.100000e-06	1.726	0.019
1.110000e-06	1.726	0.019
1.120000e-06	1.726	0.019
1.130000e-06	1.726	0.019
1.140000e-06	1.726	0.019
1.150000e-06	1.726	0.018
1.160000e-06	1.725	0.018
1.170000e-06	1.725	0.019
1.180000e-06	1.725	0.019
1.190000e-06	1.725	0.019
1.200000e-06	1.725	0.02
1.210000e-06	1.726	0.019
1.220000e-06	1.726	0.019
1.230000e-06	1.726	0.019
1.240000e-06	1.726	0.019
1.250000e-06	1.726	0.019
1.260000e-06	1.726	0.018
1.270000e-06	1.726	0.018
1.280000e-06	1.726	0.018
1.290000e-06	1.725	0.018
1.300000e-06	1.725	0.018
1.310000e-06	1.725	0.017
1.320000e-06	1.725	0.017
1.330000e-06	1.724	0.018
1.340000e-06	1.724	0.018
1.350000e-06	1.724	0.018
1.360000e-06	1.724	0.018
1.370000e-06	1.724	0.018
1.380000e-06	1.724	0.018
1.390000e-06	1.724	0.018
1.400000e-06	1.724	0.018
1.410000e-06	1.725	0.018
1.420000e-06	1.725	0.018
1.430000e-06	1.724	0.018
1.440000e-06	1.724	0.018
1.450000e-06	1.725	0.017
1.460000e-06	1.725	0.017
1.470000e-06	1.724	0.017
1.480000e-06	1.724	0.017
1.490000e-06	1.724	0.017
1.500000e-06	1.724	0.016
1.510000e-06	1.724	0.016
1.520000e-06	1.723	0.016
1.530000e-06	1.725	0.017
1.540000e-06	1.723	0.016
1.550000e-06	1.723	0.016
1.560000e-06	1.723	0.016
1.570000e-06	1.723	0.015
1.580000e-06	1.722	0.016
1.590000e-06	1.722	0.016
1.600000e-06	1.722	0.016
1.610000e-06	1.722	0.016
1.620000e-06	1.721	0.016
1.630000e-06	1.721	0.015
1.640000e-06	1.721	0.016
1.650000e-06	1.721	0.016
1.660000e-06	1.721	0.016
1.670000e-06	1.721	0.016
1.680000e-06	1.721	0.016
1.690000e-06	1.721	0.017
1.700000e-06	1.721	0.017
1.710000e-06	1.721	0.017
1.720000e-06	1.721	0.016
1.730000e-06	1.72	0.016
1.740000e-06	1.72	0.017
1.750000e-06	1.72	0.016
1.760000e-06	1.72	0.016
1.770000e-06	1.72	0.017
1.780000e-06	1.72	0.015
1.790000e-06	1.72	0.015
1.800000e-06	1.719	0.015
1.810000e-06	1.719	0.015
1.820000e-06	1.718	0.015
1.830000e-06	1.718	0.015
1.840000e-06	1.718	0.015
1.850000e-06	1.717	0.015
1.860000e-06	1.716	0.016
1.870000e-06	1.716	0.016
1.880000e-06	1.717	0.018
1.890000e-06	1.717	0.018
1.900000e-06	1.718	0.017
1.910000e-06	1.718	0.016
1.920000e-06	1.718	0.017
1.930000e-06	1.717	0.017
1.940000e-06	1.718	0.016
1.950000e-06	1.718	0.016
1.960000e-06	1.718	0.015
1.970000e-06	1.717	0.015
1.980000e-06	1.717	0.015
1.990000e-06	1.716	0.015
2.000000e-06	1.716	0.015
2.010000e-06	1.715	0.015
2.020000e-06	1.715	0.015
2.030000e-06	1.715	0.015
2.040000e-06	1.714	0.015
2.050000e-06	1.714	0.015
2.060000e-06	1.714	0.015
2.070000e-06	1.714	0.015
2.080000e-06	1.714	0.015
2.090000e-06	1.714	0.015
2.100000e-06	1.714	0.016
2.110000e-06	1.713	0.016
2.120000e-06	1.713	0.015
2.130000e-06	1.713	0.015
2.140000e-06	1.712	0.015
2.150000e-06	1.712	0.016
2.160000e-06	1.712	0.016
2.170000e-06	1.712	0.016
2.180000e-06	1.712	0.016
2.190000e-06	1.712	0.016
2.200000e-06	1.711	0.016
2.210000e-06	1.711	0.016
2.220000e-06	1.711	0.017
2.230000e-06	1.711	0.017
2.240000e-06	1.711	0.017
2.250000e-06	1.711	0.017
2.260000e-06	1.711	0.016
2.270000e-06	1.711	0.017
2.280000e-06	1.711	0.016
2.290000e-06	1.711	0.016
2.300000e-06	1.711	0.016
2.310000e-06	1.71	0.016
2.320000e-06	1.71	0.016
2.330000e-06	1.71	0.016
2.340000e-06	1.71	0.016
2.350000e-06	1.71	0.016
2.360000e-06	1.71	0.016
2.370000e-06	1.709	0.016
2.380000e-06	1.709	0.016
2.390000e-06	1.709	0.017
2.400000e-06	1.709	0.015
2.410000e-06	1.709	0.016
2.420000e-06	1.709	0.015
2.430000e-06	1.709	0.015
2.440000e-06	1.709	0.016
2.450000e-06	1.709	0.015
2.460000e-06	1.709	0.014
2.470000e-06	1.708	0.014
2.480000e-06	1.708	0.013
2.490000e-06	1.707	0.013
2.500000e-06	1.706	0.014
2.506300e-06	1.707	0.013
2.512600e-06	1.706	0.012
2.518900e-06	1.706	0.012
2.525300e-06	1.705	0.012
2.531600e-06	1.705	0.013
2.538100e-06	1.704	0.013
2.544500e-06	1.704	0.012
2.551000e-06	1.704	0.012
2.557500e-06	1.703	0.012
2.564100e-06	1.703	0.013
2.570700e-06	1.703	0.013
2.577300e-06	1.702	0.012
2.584000e-06	1.702	0.012
2.590700e-06	1.701	0.012
2.597400e-06	1.701	0.012
2.604200e-06	1.7	0.013
2.611000e-06	1.7	0.013
2.617800e-06	1.699	0.013
2.624700e-06	1.699	0.013
2.631600e-06	1.699	0.014
2.638500e-06	1.698	0.015
2.645500e-06	1.698	0.015
2.652500e-06	1.698	0.015
2.659600e-06	1.698	0.014
2.666700e-06	1.698	0.015
2.673800e-06	1.698	0.016
2.681000e-06	1.698	0.016
2.688200e-06	1.698	0.016
2.695400e-06	1.698	0.015
2.702700e-06	1.698	0.015
2.710000e-06	1.697	0.016
2.717400e-06	1.697	0.016
2.724800e-06	1.696	0.016
2.732200e-06	1.696	0.016
2.739700e-06	1.697	0.017
2.747300e-06	1.697	0.017
2.754800e-06	1.697	0.018
2.762400e-06	1.697	0.017
2.770100e-06	1.697	0.016
2.777800e-06	1.697	0.015
2.785500e-06	1.697	0.016
2.793300e-06	1.696	0.016
2.801100e-06	1.696	0.016
2.809000e-06	1.695	0.016
2.816900e-06	1.695	0.016
2.824900e-06	1.695	0.016
2.832900e-06	1.695	0.017
2.840900e-06	1.695	0.017
2.849000e-06	1.695	0.016
2.857100e-06	1.694	0.016
2.865300e-06	1.694	0.016
2.873600e-06	1.694	0.016
2.881800e-06	1.694	0.017
2.890200e-06	1.693	0.017
2.898600e-06	1.693	0.016
2.907000e-06	1.693	0.016
2.915500e-06	1.692	0.016
2.924000e-06	1.692	0.017
2.932600e-06	1.692	0.017
2.941200e-06	1.691	0.017
2.949900e-06	1.691	0.016
2.958600e-06	1.691	0.017
2.967400e-06	1.69	0.017
2.976200e-06	1.69	0.018
2.985100e-06	1.69	0.018
2.994000e-06	1.69	0.018
3.003000e-06	1.69	0.018
3.012000e-06	1.69	0.018
3.021100e-06	1.69	0.019
3.030300e-06	1.689	0.018
3.039500e-06	1.689	0.018
3.048800e-06	1.689	0.017
3.058100e-06	1.688	0.018
3.067500e-06	1.688	0.019
3.076900e-06	1.688	0.019
3.086400e-06	1.688	0.018
3.096000e-06	1.687	0.017
3.105600e-06	1.687	0.018
3.115300e-06	1.686	0.019
3.125000e-06	1.686	0.02
3.134800e-06	1.686	0.019
3.144700e-06	1.687	0.019
3.154600e-06	1.686	0.018
3.164600e-06	1.686	0.019
3.174600e-06	1.685	0.019
3.184700e-06	1.685	0.019
3.194900e-06	1.685	0.019
3.205100e-06	1.684	0.019
3.215400e-06	1.684	0.019
3.225800e-06	1.684	0.02
3.236200e-06	1.684	0.02
3.246800e-06	1.684	0.019
3.257300e-06	1.683	0.019
3.268000e-06	1.683	0.019
3.278700e-06	1.683	0.02
3.289500e-06	1.683	0.021
3.300300e-06	1.683	0.02
3.311300e-06	1.683	0.019
3.322300e-06	1.683	0.019
3.333300e-06	1.682	0.019
3.344500e-06	1.682	0.02
3.355700e-06	1.682	0.019
3.367000e-06	1.681	0.019
3.378400e-06	1.681	0.018
3.389800e-06	1.681	0.018
3.401400e-06	1.68	0.019
3.413000e-06	1.68	0.019
3.424700e-06	1.679	0.018
3.436400e-06	1.678	0.018
3.448300e-06	1.678	0.018
3.460200e-06	1.678	0.019
3.472200e-06	1.678	0.019
3.484300e-06	1.677	0.018
3.496500e-06	1.677	0.017
3.508800e-06	1.676	0.017
3.521100e-06	1.676	0.017
3.533600e-06	1.675	0.018
3.546100e-06	1.675	0.018
3.558700e-06	1.674	0.017
3.571400e-06	1.674	0.017
3.584200e-06	1.673	0.017
3.597100e-06	1.673	0.018
3.610100e-06	1.672	0.018
3.623200e-06	1.671	0.017
3.636400e-06	1.67	0.017
3.649600e-06	1.67	0.017
3.663000e-06	1.669	0.017
3.676500e-06	1.669	0.018
3.690000e-06	1.668	0.018
3.703700e-06	1.667	0.017
3.717500e-06	1.667	0.017
3.731300e-06	1.666	0.018
3.745300e-06	1.665	0.019
3.759400e-06	1.665	0.019
3.773600e-06	1.665	0.018
3.787900e-06	1.664	0.017
3.802300e-06	1.663	0.018
3.816600e-06	1.662	0.019
3.831400e-06	1.661	0.019
3.846200e-06	1.661	0.019
3.861000e-06	1.661	0.019
3.876000e-06	1.66	0.019
3.891100e-06	1.66	0.02
3.906300e-06	1.659	0.02
3.921600e-06	1.659	0.019
3.937000e-06	1.658	0.018
3.952600e-06	1.657	0.018
3.968300e-06	1.656	0.019
3.984100e-06	1.655	0.02
4.000000e-06	1.654	0.02
4.016100e-06	1.653	0.019
4.032300e-06	1.653	0.019
4.048600e-06	1.652	0.02
4.065000e-06	1.651	0.021
4.081600e-06	1.651	0.022
4.098400e-06	1.651	0.021
4.115200e-06	1.65	0.02
4.132200e-06	1.649	0.021
4.149400e-06	1.648	0.021
4.166700e-06	1.647	0.023
4.184100e-06	1.647	0.022
4.201700e-06	1.646	0.022
4.219400e-06	1.646	0.022
4.237300e-06	1.646	0.022
4.255300e-06	1.645	0.023
4.273500e-06	1.644	0.023
4.291800e-06	1.643	0.022
4.310300e-06	1.643	0.021
4.329000e-06	1.642	0.021
4.347800e-06	1.641	0.022
4.366800e-06	1.64	0.022
4.386000e-06	1.638	0.021
4.405300e-06	1.637	0.021
4.424800e-06	1.636	0.021
4.444400e-06	1.635	0.022
4.464300e-06	1.634	0.023
4.484300e-06	1.633	0.023
4.504500e-06	1.632	0.022
4.524900e-06	1.631	0.021
4.545500e-06	1.63	0.023
4.566200e-06	1.629	0.024
4.587200e-06	1.628	0.024
4.608300e-06	1.627	0.023
4.629600e-06	1.626	0.022
4.651200e-06	1.625	0.024
4.672900e-06	1.624	0.025
4.694800e-06	1.623	0.025
4.717000e-06	1.622	0.025
4.739300e-06	1.621	0.024
4.761900e-06	1.62	0.024
4.784700e-06	1.619	0.025
4.807700e-06	1.618	0.026
4.830900e-06	1.616	0.025
4.854400e-06	1.615	0.025
4.878000e-06	1.614	0.025
4.902000e-06	1.613	0.026
4.926100e-06	1.611	0.027
4.950500e-06	1.61	0.027
4.975100e-06	1.609	0.027
5.000000e-06	1.608	0.026
5.025100e-06	1.607	0.027
5.050500e-06	1.606	0.028
5.076100e-06	1.604	0.028
5.102000e-06	1.603	0.027
5.123200e-06	1.602	0.027
5.154600e-06	1.601	0.027
5.181700e-06	1.599	0.028
5.208300e-06	1.598	0.029
5.235600e-06	1.597	0.028
5.263200e-06	1.596	0.027
5.291000e-06	1.594	0.026
5.319100e-06	1.593	0.027
5.347600e-06	1.591	0.027
5.376300e-06	1.589	0.027
5.405400e-06	1.587	0.026
5.434900e-06	1.585	0.025
5.464500e-06	1.583	0.026
5.494500e-06	1.581	0.027
5.524900e-06	1.579	0.027
5.555600e-06	1.577	0.026
5.586600e-06	1.575	0.025
5.618000e-06	1.573	0.026
5.649700e-06	1.57	0.027
5.681800e-06	1.568	0.028
5.714300e-06	1.566	0.027
5.747100e-06	1.563	0.026
5.780300e-06	1.561	0.026
5.814000e-06	1.558	0.027
5.848000e-06	1.556	0.028
5.882400e-06	1.554	0.028
5.917200e-06	1.551	0.028
5.952400e-06	1.549	0.027
5.988000e-06	1.546	0.028
6.024100e-06	1.543	0.029
6.060600e-06	1.54	0.029
6.097600e-06	1.538	0.029
6.135000e-06	1.535	0.028
6.172800e-06	1.532	0.029
6.211200e-06	1.529	0.03
6.250000e-06	1.526	0.031
6.289300e-06	1.523	0.03
6.329100e-06	1.52	0.029
6.369400e-06	1.517	0.029
6.410300e-06	1.513	0.03
6.451600e-06	1.51	0.031
6.493500e-06	1.507	0.031
6.535900e-06	1.503	0.03
6.578900e-06	1.5	0.029
6.622500e-06	1.496	0.03
6.666700e-06	1.492	0.031
6.711400e-06	1.487	0.032
6.756800e-06	1.483	0.031
6.802700e-06	1.479	0.032
6.849300e-06	1.474	0.031
6.896600e-06	1.47	0.033
6.941400e-06	1.465	0.034
6.971000e-06	1.461	0.033
7.042300e-06	1.456	0.032
7.072200e-06	1.451	0.032
7.142900e-06	1.446	0.033
7.194200e-06	1.441	0.034
7.246400e-06	1.435	0.034
7.299300e-06	1.43	0.034
7.352900e-06	1.424	0.033
7.407400e-06	1.418	0.034
7.462700e-06	1.412	0.035
7.518800e-06	1.405	0.036
7.575800e-06	1.399	0.035
7.633600e-06	1.392	0.035
7.692300e-06	1.385	0.035
7.751900e-06	1.378	0.036
7.812500e-06	1.37	0.035
7.874000e-06	1.36	0.034
7.936500e-06	1.351	0.035
8.000000e-06	1.342	0.037
8.064500e-06	1.334	0.038
8.130100e-06	1.323	0.038
8.196700e-06	1.312	0.042
8.264500e-06	1.305	0.044
8.333300e-06	1.297	0.043
8.403400e-06	1.287	0.04
8.474600e-06	1.269	0.042
8.547000e-06	1.256	0.049
8.620700e-06	1.249	0.053
8.695700e-06	1.243	0.052
8.771900e-06	1.229	0.049
8.849600e-06	1.213	0.05
8.928600e-06	1.197	0.052
9.009000e-06	1.185	0.053
9.090900e-06	1.168	0.057
9.174300e-06	1.151	0.058
9.259300e-06	1.135	0.055
9.345800e-06	1.113	0.061
9.434000e-06	1.093	0.064
9.523800e-06	1.075	0.072
9.615400e-06	1.064	0.076
9.708700e-06	1.039	0.07
9.803900e-06	1.014	0.076
9.901000e-06	0.988	0.074
1.000000e-05	0.963	0.082
1.010100e-05	0.938	0.08
1.020410e-05	0.905	0.082
1.030930e-05	0.87	0.083
1.041670e-05	0.828	0.086
1.052630e-05	0.786	0.092
1.063830e-05	0.74	0.1
1.075270e-05	0.692	0.108
1.086960e-05	0.631	0.109
1.098900e-05	0.554	0.123
1.111110e-05	0.475	0.145
1.123600e-05	0.37	0.185
1.136360e-05	0.261	0.264
1.149430e-05	0.174	0.377
1.162790e-05	0.124	0.501
1.176470e-05	0.103	0.619
1.190480e-05	0.095	0.731
1.204820e-05	0.096	0.837
1.219510e-05	0.104	0.928
1.234570e-05	0.112	1.005
1.250000e-05	0.115	1.076
1.265820e-05	0.114	1.16
1.282050e-05	0.116	1.252
1.298700e-05	0.123	1.338
1.315790e-05	0.125	1.411
1.333330e-05	0.123	1.486
1.351350e-05	0.122	1.582
1.369860e-05	0.129	1.692
1.388890e-05	0.136	1.809
1.408450e-05	0.141	1.902
1.428570e-05	0.144	2
1.449280e-05	0.15	2.121
1.470590e-05	0.168	2.29
1.492540e-05	0.204	2.482
1.515150e-05	0.249	2.641
1.538460e-05	0.284	2.776
1.562500e-05	0.301	2.928
1.587300e-05	0.341	3.262
1.612900e-05	0.451	3.751
1.639340e-05	0.732	4.334
1.666670e-05	1.088	4.895
1.694920e-05	2.037	5.762
1.724140e-05	5.146	5.648
1.754390e-05	6.173	1.715
1.785710e-05	4.361	0.222
1.818180e-05	3.346	0.293
1.851850e-05	2.606	0.379
1.886790e-05	1.982	0.406
1.923080e-05	1.298	0.308
1.960780e-05	0.306	0.634
2.000000e-05	0.126	1.525
2.040820e-05	0.135	2.215
2.083330e-05	0.147	2.81
2.127660e-05	0.137	3.165
2.173910e-05	0.161	3.573
2.222220e-05	0.222	4.127
2.272730e-05	0.353	5.011
2.325580e-05	0.644	6.176
2.380950e-05	1.109	7.392
2.439020e-05	2.014	9.319
2.500000e-05	6.251	11.81
2.564100e-05	13.617	5.703
2.631580e-05	10.005	0.246
2.702700e-05	7.689	-0.115
2.777780e-05	6.604	0.035
2.857140e-05	5.96	0.146
2.941180e-05	5.538	0.094
3.030300e-05	5.213	0.007
3.125000e-05	4.947	-0.055
3.225810e-05	4.717	0.003
3.333330e-05	4.536	0.058
3.448280e-05	4.389	0.088
3.571430e-05	4.297	0.077
3.703700e-05	4.226	0.048
3.846150e-05	4.136	0.039
4.000000e-05	4.055	0.053
4.166670e-05	3.984	0.065
4.347830e-05	3.921	0.042
4.545450e-05	3.865	0.022
4.761900e-05	3.814	0.016
5.000000e-05	3.768	0.028
5.263160e-05	3.727	0.037
5.555560e-05	3.689	0.03

File: meent/nk_data/refractiveindex_info/Al2O3_querry-o.txt
Wavelength(m)	n	k
# material: Al2O3
# source: M. R. Querry. Optical constants, Contractor Report CRDC-CR-85034 (1985)
# conditions: -Al2O3 (Sapphire). Ordinary ray (o).
# upstream: polyanskiy/refractiveindex.info-database@ff11b58 main/Al2O3/nk/Querry-o.yml
# type: tabulated nk
# range: 2.1000e-07 - 5.5556e-05 m
# converted: 2026-07-31 (wavelength um -> m)
2.100000e-07	1.831	-0.052
2.200000e-07	1.817	-0.039
2.300000e-07	1.805	-0.026
2.400000e-07	1.793	-0.019
2.500000e-07	1.789	-0.016
2.600000e-07	1.779	-0.01
2.700000e-07	1.776	-0.004
2.800000e-07	1.772	-0.001
2.900000e-07	1.767	0.001
3.000000e-07	1.762	0.007
3.100000e-07	1.762	0.01
3.200000e-07	1.762	0.012
3.300000e-07	1.761	0.013
3.400000e-07	1.76	0.014
3.500000e-07	1.758	0.015
3.600000e-07	1.757	0.017
3.700000e-07	1.757	0.018
3.800000e-07	1.757	0.018
3.900000e-07	1.757	0.019
4.000000e-07	1.756	0.019
4.100000e-07	1.755	0.019
4.200000e-07	1.754	0.019
4.300000e-07	1.754	0.02
4.400000e-07	1.754	0.021
4.500000e-07	1.754	0.021
4.600000e-07	1.754	0.021
4.700000e-07	1.754	0.021
4.800000e-07	1.754	0.021
4.900000e-07	1.754	0.021
5.000000e-07	1.754	0.021
5.100000e-07	1.753	0.021
5.200000e-07	1.753	0.021
5.300000e-07	1.753	0.02
5.400000e-07	1.753	0.021
5.500000e-07	1.753	0.021
5.600000e-07	1.752	0.02
5.700000e-07	1.752	0.021
5.800000e-07	1.752	0.02
5.900000e-07	1.752	0.02
6.000000e-07	1.752	0.02
6.100000e-07	1.751	0.02
6.200000e-07	1.751	0.021
6.300000e-07	1.751	0.02
6.400000e-07	1.751	0.02
6.500000e-07	1.751	0.02
6.600000e-07	1.751	0.02
6.700000e-07	1.751	0.02
6.800000e-07	1.751	0.02
6.900000e-07	1.751	0.021
7.000000e-07	1.751	0.02
7.100000e-07	1.751	0.02
7.200000e-07	1.751	0.02
7.300000e-07	1.75	0.02
7.400000e-07	1.75	0.02
7.500000e-07	1.75	0.02
7.600000e-07	1.75	0.02
7.700000e-07	1.75	0.02
7.800000e-07	1.75	0.02
7.900000e-07	1.75	0.02
8.000000e-07	1.75	0.02
8.100000e-07	1.75	0.02
8.200000e-07	1.75	0.02
8.300000e-07	1.75	0.02
8.400000e-07	1.75	0.02
8.500000e-07	1.75	0.02
8.600000e-07	1.75	0.02
8.700000e-07	1.75	0.02
8.800000e-07	1.75	0.02
8.900000e-07	1.75	0.02
9.000000e-07	1.75	0.02
9.100000e-07	1.75	0.02
9.200000e-07	1.75	0.02
9.300000e-07	1.75	0.02
9.400000e-07	1.75	0.02
9.500000e-07	1.75	0.02
9.600000e-07	1.75	0.02
9.700000e-07	1.75	0.02
9.800000e-07	1.75	0.02
9.900000e-07	1.749	0.02
1.000000e-06	1.749	0.02
1.010000e-06	1.749	0.02
1.020000e-06	1.749	0.02
1.030000e-06	1.749	0.02
1.040000e-06	1.749	0.02
1.050000e-06	1.749	0.02
1.060000e-06	1.749	0.02
1.070000e-06	1.749	0.02
1.080000e-06	1.749	0.02
1.090000e-06	1.749	0.02
1.100000e-06	1.749	0.02
1.110000e-06	1.749	0.02
1.120000e-06	1.749	0.02
1.130000e-06	1.749	0.02
1.140000e-06	1.749	0.02
1.150000e-06	1.749	0.02
1.160000e-06	1.749	0.02
1.170000e-06	1.749	0.02
1.180000e-06	1.749	0.02
1.190000e-06	1.749	0.02
1.200000e-06	1.749	0.021
1.210000e-06	1.749	0.021
1.220000e-06	1.749	0.02
1.230000e-06	1.749	0.021
1.240000e-06	1.749	0.02
1.250000e-06	1.749	0.02
1.260000e-06	1.749	0.02
1.270000e-06	1.749	0.019
1.280000e-06	1.749	0.019
1.290000e-06	1.749	0.019
1.300000e-06	1.749	0.019
1.310000e-06	1.748	0.019
1.320000e-06	1.748	0.019
1.330000e-06	1.748	0.019
1.340000e-06	1.748	0.019
1.350000e-06	1.748	0.019
1.360000e-06	1.748	0.02
1.370000e-06	1.748	0.019
1.380000e-06	1.748	0.02
1.390000e-06	1.749	0.02
1.400000e-06	1.748	0.02
1.410000e-06	1.748	0.02
1.420000e-06	1.748	0.019
1.430000e-06	1.748	0.019
1.440000e-06	1.748	0.019
1.450000e-06	1.748	0.02
1.460000e-06	1.748	0.019
1.470000e-06	1.748	0.019
1.480000e-06	1.748	0.018
1.490000e-06	1.747	0.019
1.500000e-06	1.747	0.019
1.510000e-06	1.747	0.018
1.520000e-06	1.747	0.018
1.530000e-06	1.746	0.018
1.540000e-06	1.746	0.019
1.550000e-06	1.747	0.018
1.560000e-06	1.746	0.018
1.570000e-06	1.746	0.018
1.580000e-06	1.745	0.018
1.590000e-06	1.745	0.016
1.600000e-06	1.745	0.018
1.610000e-06	1.745	0.018
1.620000e-06	1.745	0.018
1.630000e-06	1.744	0.018
1.640000e-06	1.744	0.018
1.650000e-06	1.744	0.019
1.660000e-06	1.744	0.019
1.670000e-06	1.744	0.019
1.680000e-06	1.744	0.019
1.690000e-06	1.744	0.019
1.700000e-06	1.744	0.019
1.710000e-06	1.744	0.019
1.720000e-06	1.744	0.019
1.730000e-06	1.744	0.019
1.740000e-06	1.743	0.018
1.750000e-06	1.743	0.019
1.760000e-06	1.743	0.019
1.770000e-06	1.744	0.018
1.780000e-06	1.744	0.018
1.790000e-06	1.743	0.017
1.800000e-06	1.743	0.017
1.810000e-06	1.742	0.017
1.820000e-06	1.742	0.018
1.830000e-06	1.742	0.017
1.840000e-06	1.741	0.017
1.850000e-06	1.74	0.017
1.860000e-06	1.739	0.018
1.870000e-06	1.739	0.019
1.880000e-06	1.74	0.02
1.890000e-06	1.741	0.02
1.900000e-06	1.741	0.02
1.910000e-06	1.741	0.019
1.920000e-06	1.741	0.019
1.930000e-06	1.741	0.019
1.940000e-06	1.741	0.019
1.950000e-06	1.741	0.019
1.960000e-06	1.741	0.019
1.970000e-06	1.74	0.018
1.980000e-06	1.74	0.018
1.990000e-06	1.739	0.018
2.000000e-06	1.739	0.018
2.010000e-06	1.739	0.018
2.020000e-06	1.738	0.018
2.030000e-06	1.738	0.018
2.040000e-06	1.737	0.018
2.050000e-06	1.737	0.019
2.060000e-06	1.737	0.019
2.070000e-06	1.737	0.019
2.080000e-06	1.737	0.019
2.090000e-06	1.737	0.019
2.100000e-06	1.737	0.018
2.110000e-06	1.736	0.018
2.120000e-06	1.736	0.018
2.130000e-06	1.736	0.019
2.140000e-06	1.735	0.019
2.150000e-06	1.735	0.019
2.160000e-06	1.735	0.019
2.170000e-06	1.735	0.02
2.180000e-06	1.735	0.019
2.190000e-06	1.735	0.019
2.200000e-06	1.734	0.019
2.210000e-06	1.734	0.02
2.220000e-06	1.734	0.02
2.230000e-06	1.734	0.021
2.240000e-06	1.734	0.02
2.250000e-06	1.734	0.02
2.260000e-06	1.734	0.021
2.270000e-06	1.734	0.02
2.280000e-06	1.734	0.02
2.290000e-06	1.734	0.02
2.300000e-06	1.734	0.02
2.310000e-06	1.733	0.02
2.320000e-06	1.733	0.02
2.330000e-06	1.733	0.02
2.340000e-06	1.733	0.02
2.350000e-06	1.733	0.02
2.360000e-06	1.733	0.02
2.370000e-06	1.732	0.02
2.380000e-06	1.732	0.021
2.390000e-06	1.732	0.02
2.400000e-06	1.732	0.021
2.410000e-06	1.732	0.02
2.420000e-06	1.732	0.02
2.430000e-06	1.732	0.02
2.440000e-06	1.732	0.019
2.450000e-06	1.732	0.02
2.460000e-06	1.732	0.019
2.470000e-06	1.731	0.019
2.480000e-06	1.731	0.019
2.490000e-06	1.73	0.018
2.500000e-06	1.729	0.018
2.506300e-06	1.729	0.019
2.512600e-06	1.729	0.019
2.518900e-06	1.729	0.019
2.525300e-06	1.728	0.019
2.531600e-06	1.728	0.018
2.538100e-06	1.728	0.019
2.544500e-06	1.728	0.019
2.551000e-06	1.728	0.019
2.557500e-06	1.727	0.019
2.564100e-06	1.727	0.019
2.570700e-06	1.727	0.019
2.577300e-06	1.727	0.019
2.584000e-06	1.727	0.02
2.590700e-06	1.726	0.019
2.597400e-06	1.726	0.019
2.604200e-06	1.726	0.019
2.611000e-06	1.726	0.02
2.617800e-06	1.726	0.02
2.624700e-06	1.726	0.02
2.631600e-06	1.725	0.02
2.638500e-06	1.725	0.02
2.645500e-06	1.725	0.02
2.652500e-06	1.725	0.02
2.659600e-06	1.725	0.02
2.666700e-06	1.724	0.02
2.673800e-06	1.724	0.02
2.681000e-06	1.725	0.02
2.688200e-06	1.725	0.02
2.695400e-06	1.724	0.02
2.702700e-06	1.724	0.019
2.710000e-06	1.723	0.019
2.717400e-06	1.723	0.019
2.724800e-06	1.722	0.02
2.732200e-06	1.722	0.021
2.739700e-06	1.722	0.021
2.747300e-06	1.723	0.021
2.754800e-06	1.723	0.021
2.762400e-06	1.723	0.021
2.770100e-06	1.723	0.021
2.777800e-06	1.722	0.021
2.785500e-06	1.722	0.021
2.793300e-06	1.722	0.02
2.801100e-06	1.722	0.02
2.809000e-06	1.722	0.021
2.816900e-06	1.722	0.021
2.824900e-06	1.721	0.021
2.832900e-06	1.721	0.021
2.840900e-06	1.721	0.02
2.849000e-06	1.721	0.02
2.857100e-06	1.72	0.021
2.865300e-06	1.72	0.021
2.873600e-06	1.72	0.02
2.881800e-06	1.72	0.02
2.890200e-06	1.72	0.02
2.898600e-06	1.72	0.02
2.907000e-06	1.719	0.02
2.915500e-06	1.719	0.02
2.924000e-06	1.719	0.02
2.932600e-06	1.718	0.02
2.941200e-06	1.718	0.02
2.949900e-06	1.718	0.021
2.958600e-06	1.718	0.021
2.967400e-06	1.717	0.021
2.976200e-06	1.718	0.02
2.985100e-06	1.718	0.02
2.994000e-06	1.717	0.02
3.003000e-06	1.717	0.021
3.012000e-06	1.717	0.02
3.021100e-06	1.717	0.02
3.030300e-06	1.716	0.019
3.039500e-06	1.716	0.019
3.048800e-06	1.715	0.02
3.058100e-06	1.715	0.02
3.067500e-06	1.715	0.019
3.076900e-06	1.714	0.019
3.086400e-06	1.714	0.019
3.096000e-06	1.713	0.02
3.105600e-06	1.713	0.019
3.115300e-06	1.712	0.019
3.125000e-06	1.712	0.019
3.134800e-06	1.712	0.02
3.144700e-06	1.712	0.02
3.154600e-06	1.712	0.02
3.164600e-06	1.711	0.019
3.174600e-06	1.711	0.019
3.184700e-06	1.71	0.019
3.194900e-06	1.709	0.02
3.205100e-06	1.709	0.021
3.215400e-06	1.709	0.02
3.225800e-06	1.709	0.02
3.236200e-06	1.708	0.02
3.246800e-06	1.708	0.02
3.257300e-06	1.707	0.021
3.268000e-06	1.707	0.02
3.278700e-06	1.707	0.02
3.289500e-06	1.706	0.02
3.300300e-06	1.706	0.02
3.311300e-06	1.706	0.021
3.322300e-06	1.705	0.021
3.333300e-06	1.705	0.021
3.344500e-06	1.705	0.02
3.355700e-06	1.704	0.02
3.367000e-06	1.704	0.021
3.378400e-06	1.703	0.021
3.389800e-06	1.702	0.021
3.401400e-06	1.702	0.021
3.413000e-06	1.702	0.021
3.424700e-06	1.701	0.022
3.436400e-06	1.701	0.023
3.448300e-06	1.701	0.023
3.460200e-06	1.701	0.022
3.472200e-06	1.701	0.022
3.484300e-06	1.701	0.022
3.496500e-06	1.7	0.022
3.508800e-06	1.7	0.022
3.521100e-06	1.7	0.022
3.533600e-06	1.699	0.021
3.546100e-06	1.699	0.021
3.558700e-06	1.699	0.021
3.571400e-06	1.698	0.021
3.584200e-06	1.698	0.021
3.597100e-06	1.697	0.02
3.610100e-06	1.697	0.02
3.623200e-06	1.696	0.02
3.636400e-06	1.695	0.02
3.649600e-06	1.694	0.02
3.663000e-06	1.694	0.019
3.676500e-06	1.693	0.019
3.690000e-06	1.692	0.019
3.703700e-06	1.692	0.02
3.717500e-06	1.691	0.02
3.731300e-06	1.69	0.02
3.745300e-06	1.69	0.019
3.759400e-06	1.689	0.019
3.773600e-06	1.688	0.021
3.787900e-06	1.687	0.021
3.802300e-06	1.687	0.02
3.816800e-06	1.686	0.02
3.831400e-06	1.685	0.02
3.846200e-06	1.684	0.021
3.861000e-06	1.684	0.021
3.897600e-06	1.683	0.021
3.891100e-06	1.683	0.021
3.906300e-06	1.682	0.02
3.921600e-06	1.681	0.02
3.937000e-06	1.68	0.021
3.952600e-06	1.679	0.021
3.968300e-06	1.678	0.021
3.984100e-06	1.677	0.02
4.000000e-06	1.676	0.021
4.016100e-06	1.676	0.022
4.032300e-06	1.675	0.023
4.048600e-06	1.674	0.023
4.065000e-06	1.674	0.022
4.081600e-06	1.673	0.022
4.098400e-06	1.672	0.023
4.115200e-06	1.672	0.024
4.132200e-06	1.671	0.024
4.149400e-06	1.67	0.023
4.166700e-06	1.67	0.023
4.184100e-06	1.669	0.024
4.201700e-06	1.668	0.024
4.219400e-06	1.667	0.024
4.237300e-06	1.667	0.024
4.255300e-06	1.666	0.023
4.273500e-06	1.665	0.023
4.291800e-06	1.664	0.024
4.310300e-06	1.663	0.024
4.329000e-06	1.662	0.023
4.347800e-06	1.66	0.023
4.366800e-06	1.659	0.023
4.386000e-06	1.658	0.024
4.405300e-06	1.657	0.025
4.424800e-06	1.656	0.025
4.444400e-06	1.655	0.025
4.464300e-06	1.654	0.025
4.484300e-06	1.653	0.026
4.504500e-06	1.652	0.026
4.524900e-06	1.651	0.026
4.545500e-06	1.65	0.026
4.566200e-06	1.649	0.026
4.587200e-06	1.647	0.027
4.608300e-06	1.646	0.028
4.629600e-06	1.645	0.028
4.651200e-06	1.644	0.028
4.672900e-06	1.643	0.028
4.694800e-06	1.642	0.029
4.717000e-06	1.642	0.029
4.739300e-06	1.641	0.03
4.761900e-06	1.639	0.03
4.784700e-06	1.638	0.029
4.807700e-06	1.637	0.029
4.830900e-06	1.636	0.03
4.854400e-06	1.634	0.031
4.878000e-06	1.633	0.031
4.902000e-06	1.633	0.031
4.926100e-06	1.632	0.031
4.950500e-06	1.631	0.031
4.975100e-06	1.629	0.031
5.000000e-06	1.628	0.032
5.025100e-06	1.627	0.032
5.050500e-06	1.626	0.031
5.076100e-06	1.624	0.031
5.102000e-06	1.623	0.032
5.128200e-06	1.621	0.032
5.154600e-06	1.62	0.032
5.181300e-06	1.619	0.031
5.208300e-06	1.617	0.03
5.235600e-06	1.616	0.031
5.263200e-06	1.614	0.031
5.291000e-06	1.612	0.031
5.319100e-06	1.61	0.03
5.347600e-06	1.608	0.03
5.376300e-06	1.606	0.03
5.405400e-06	1.604	0.031
5.434800e-06	1.602	0.031
5.464500e-06	1.6	0.031
5.494500e-06	1.598	0.03
5.524900e-06	1.596	0.03
5.555600e-06	1.593	0.031
5.586600e-06	1.591	0.032
5.618000e-06	1.589	0.032
5.649700e-06	1.587	0.031
5.681800e-06	1.584	0.03
5.714300e-06	1.582	0.031
5.747100e-06	1.579	0.031
5.780300e-06	1.576	0.032
5.814000e-06	1.573	0.032
5.848000e-06	1.571	0.032
5.882400e-06	1.568	0.032
5.917200e-06	1.565	0.033
5.952400e-06	1.562	0.034
5.988000e-06	1.56	0.034
6.024100e-06	1.557	0.034
6.060600e-06	1.554	0.034
6.097600e-06	1.551	0.035
6.135000e-06	1.548	0.036
6.172800e-06	1.544	0.036
6.211200e-06	1.542	0.036
6.250000e-06	1.538	0.035
6.289300e-06	1.535	0.036
6.329100e-06	1.532	0.037
6.369400e-06	1.528	0.038
6.410300e-06	1.524	0.037
6.451600e-06	1.521	0.037
6.493500e-06	1.517	0.038
6.535900e-06	1.513	0.039
6.578900e-06	1.509	0.039
6.622500e-06	1.505	0.039
6.666700e-06	1.501	0.039
6.711400e-06	1.497	0.039
6.756800e-06	1.492	0.04
6.802700e-06	1.487	0.041
6.849300e-06	1.482	0.041
6.896600e-06	1.478	0.041
6.944400e-06	1.473	0.041
6.993000e-06	1.467	0.042
7.042300e-06	1.462	0.044
7.092200e-06	1.457	0.045
7.142900e-06	1.452	0.045
7.194200e-06	1.447	0.044
7.246400e-06	1.441	0.045
7.299300e-06	1.435	0.046
7.352900e-06	1.428	0.047
7.407400e-06	1.422	0.047
7.462700e-06	1.416	0.047
7.518800e-06	1.409	0.047
7.575800e-06	1.402	0.048
7.633600e-06	1.395	0.048
7.692300e-06	1.388	0.048
7.751900e-06	1.38	0.047
7.812500e-06	1.371	0.045
7.874000e-06	1.359	0.044
7.936500e-06	1.345	0.055
8.000000e-06	1.345	0.056
8.064500e-06	1.336	0.051
8.130100e-06	1.321	0.054
8.196700e-06	1.311	0.053
8.264500e-06	1.301	0.057
8.333300e-06	1.294	0.055
8.403400e-06	1.276	0.053
8.474600e-06	1.265	0.054
8.547000e-06	1.243	0.058
8.620700e-06	1.236	0.068
8.695700e-06	1.228	0.067
8.771900e-06	1.218	0.062
8.849600e-06	1.197	0.061
8.928600e-06	1.173	0.063
9.009000e-06	1.16	0.074
9.090900e-06	1.149	0.08
9.174300e-06	1.136	0.073
9.259300e-06	1.113	0.063
9.345800e-06	1.079	0.064
9.434000e-06	1.05	0.074
9.523800e-06	1.032	0.089
9.615400e-06	1.014	0.091
9.708700e-06	0.99	0.088
9.803900e-06	0.961	0.089
9.901000e-06	0.927	0.088
1.000000e-05	0.89	0.094
1.010100e-05	0.854	0.097
1.020410e-05	0.813	0.103
1.030930e-05	0.768	0.108
1.041670e-05	0.717	0.112
1.052630e-05	0.658	0.12
1.063830e-05	0.592	0.13
1.075270e-05	0.514	0.139
1.086960e-05	0.401	0.166
1.098900e-05	0.279	0.239
1.111110e-05	0.182	0.355
1.123600e-05	0.124	0.484
1.136360e-05	0.098	0.608
1.149430e-05	0.087	0.719
1.162790e-05	0.083	0.822
1.176470e-05	0.081	0.915
1.190480e-05	0.079	1.002
1.204820e-05	0.078	1.088
1.219510e-05	0.078	1.176
1.234570e-05	0.079	1.266
1.250000e-05	0.082	1.356
1.265820e-05	0.083	1.439
1.282050e-05	0.081	1.524
1.298700e-05	0.08	1.618
1.315790e-05	0.079	1.721
1.333330e-05	0.079	1.833
1.351350e-05	0.08	1.948
1.369860e-05	0.091	2.064
1.388890e-05	0.105	2.178
1.408450e-05	0.114	2.311
1.428570e-05	0.114	2.466
1.449280e-05	0.117	2.645
1.470590e-05	0.135	2.838
1.492540e-05	0.172	3.049
1.515150e-05	0.243	3.326
1.538460e-05	0.369	3.683
1.562500e-05	0.664	4.25
1.587300e-05	1.672	3.46
1.612900e-05	0.735	3.626
1.639340e-05	0.774	4.26
1.666670e-05	1.062	4.919
1.694920e-05	1.523	5.835
1.724140e-05	2.382	6.996
1.754390e-05	5.146	8.491
1.785710e-05	8.559	3.839
1.818180e-05	6.585	1.299
1.851850e-05	5.308	0.642
1.886790e-05	4.497	0.42
1.923080e-05	3.797	0.48
1.960780e-05	3.232	0.662
2.000000e-05	2.725	0.591
2.040820e-05	1.951	0.573
2.083330e-05	0.629	1.22
2.127660e-05	0.283	2.824
2.173910e-05	0.512	4.73
2.222220e-05	1.472	7.373
2.272730e-05	7.25	11.173
2.325580e-05	9.484	1.231
2.380950e-05	6.881	0.312
2.439020e-05	5.718	0.108
2.500000e-05	5.02	0.066
2.564100e-05	3.879	0.606
2.631580e-05	5.677	1.312
2.702700e-05	4.903	0.108
2.777780e-05	4.56	-0.069
2.857140e-05	4.279	-0.089
2.941180e-05	4.122	-0.043
3.030300e-05	4	0.01
3.125000e-05	3.893	0.046
3.225810e-05	3.803	0.019
3.333330e-05	3.723	0.013
3.448280e-05	3.667	0.077
3.571430e-05	3.646	0.077
3.703700e-05	3.617	0.067
3.846150e-05	3.571	0.048
4.000000e-05	3.53	0.028
4.166670e-05	3.492	0.013
4.347830e-05	3.458	0.021
4.545450e-05	3.426	0.028
4.761900e-05	3.398	0.028
5.000000e-05	3.372	0.018
5.263160e-05	3.348	0.009
5.555560e-05	3.326	0.011

File: meent/nk_data/refractiveindex_info/Al_mcpeak.txt
Wavelength(m)	n	k
# material: Al
# source: K. M. McPeak, S. V. Jayanti, S. J. P. Kress, S. Meyer, S. Iotti, A. Rossinelli, D. J. Norris. Plasmonic films can easily be better: Rules and recipes. ACS Photonics 2, 326-333 (2015)
# conditions: Thermally evaporated Al at 150 A/s, template stripped from Si wafer
# upstream: polyanskiy/refractiveindex.info-database@ff11b58 main/Al/nk/McPeak.yml
# type: tabulated nk
# range: 1.5000e-07 - 1.7000e-06 m
# converted: 2026-07-31 (wavelength um -> m)
1.500000e-07	0.0953908	1.28367
1.550000e-07	0.0955104	1.33739
1.600000e-07	0.0990392	1.40293
1.650000e-07	0.0986928	1.46617
1.700000e-07	0.10085	1.53257
1.750000e-07	0.106956	1.59654
1.800000e-07	0.0997157	1.65766
1.850000e-07	0.108316	1.73437
1.900000e-07	0.106568	1.79116
1.950000e-07	0.111513	1.85341
2.000000e-07	0.110803	1.90861
2.050000e-07	0.111587	1.96994
2.100000e-07	0.113656	2.02806
2.150000e-07	0.115928	2.09185
2.200000e-07	0.116173	2.152
2.250000e-07	0.119772	2.21304
2.300000e-07	0.124316	2.2749
2.350000e-07	0.129277	2.33677
2.400000e-07	0.133003	2.39551
2.450000e-07	0.139689	2.45736
2.500000e-07	0.141163	2.51522
2.550000e-07	0.148766	2.57378
2.600000e-07	0.150723	2.63321
2.650000e-07	0.161465	2.69343
2.700000e-07	0.164611	2.75004
2.750000e-07	0.172366	2.811
2.800000e-07	0.178635	2.86897
2.850000e-07	0.18587	2.92328
2.900000e-07	0.188953	2.98248
2.950000e-07	0.197315	3.04234
3.000000e-07	0.204992	3.10086
3.050000e-07	0.210097	3.15735
3.100000e-07	0.218817	3.21479
3.150000e-07	0.224455	3.26747
3.200000e-07	0.237666	3.32378
3.250000e-07	0.244649	3.37933
3.300000e-07	0.251893	3.43678
3.350000e-07	0.259392	3.49375
3.400000e-07	0.267482	3.55015
3.450000e-07	0.275201	3.60718
3.500000e-07	0.283498	3.66352
3.550000e-07	0.291774	3.71983
3.600000e-07	0.300126	3.77625
3.650000e-07	0.308578	3.83161
3.700000e-07	0.317598	3.8892
3.750000e-07	0.326926	3.946
3.800000e-07	0.335956	4.00261
3.850000e-07	0.345714	4.05827
3.900000e-07	0.354902	4.11424
3.950000e-07	0.364968	4.16968
4.000000e-07	0.375151	4.22643
4.050000e-07	0.385212	4.28128
4.100000e-07	0.396086	4.33681
4.150000e-07	0.407065	4.39144
4.200000e-07	0.417648	4.44741
4.250000e-07	0.429544	4.5035
4.300000e-07	0.440996	4.55911
4.350000e-07	0.452838	4.61368
4.400000e-07	0.464233	4.6691
4.450000e-07	0.47707	4.72404
4.500000e-07	0.48922	4.77832
4.550000e-07	0.501228	4.83283
4.600000e-07	0.514817	4.88795
4.650000e-07	0.528042	4.94326
4.700000e-07	0.539877	4.99735
4.750000e-07	0.554933	5.05133
4.800000e-07	0.568005	5.10594
4.850000e-07	0.582771	5.15923
4.900000e-07	0.596705	5.21287
4.950000e-07	0.610784	5.26593
5.000000e-07	0.625686	5.32048
5.050000e-07	0.640306	5.37485
5.100000e-07	0.65571	5.42816
5.150000e-07	0.672566	5.48155
5.200000e-07	0.688336	5.53596
5.250000e-07	0.704045	5.58799
5.300000e-07	0.720794	5.64177
5.350000e-07	0.737604	5.69377
5.400000e-07	0.754468	5.7465
5.450000e-07	0.77233	5.79901
5.500000e-07	0.789405	5.85194
5.550000e-07	0.808352	5.90529
5.600000e-07	0.829205	5.95824
5.650000e-07	0.848631	6.00909
5.700000e-07	0.867377	6.06023
5.750000e-07	0.887662	6.11269
5.800000e-07	0.90857	6.16518
5.850000e-07	0.928309	6.21561
5.900000e-07	0.948956	6.26742
5.950000e-07	0.97149	6.3171
6.000000e-07	0.992466	6.36899
6.050000e-07	1.01607	6.41735
6.100000e-07	1.03815	6.46682
6.150000e-07	1.06206	6.51705
6.200000e-07	1.08816	6.56659
6.250000e-07	1.11266	6.61476
6.300000e-07	1.13633	6.66313
6.350000e-07	1.16573	6.71081
6.400000e-07	1.19027	6.75942
6.450000e-07	1.21851	6.80711
6.500000e-07	1.24636	6.85233
6.550000e-07	1.2753	6.89836
6.600000e-07	1.30438	6.94236
6.650000e-07	1.33385	6.98764
6.700000e-07	1.36541	7.03195
6.750000e-07	1.39589	7.0711
6.800000e-07	1.42602	7.11629
6.850000e-07	1.45739	7.15765
6.900000e-07	1.49323	7.19748
6.950000e-07	1.52749	7.23604
7.000000e-07	1.55975	7.27391
7.050000e-07	1.59635	7.31138
7.100000e-07	1.63162	7.34576
7.150000e-07	1.6697	7.38037
7.200000e-07	1.70678	7.41425
7.250000e-07	1.74526	7.44674
7.300000e-07	1.7864	7.47537
7.350000e-07	1.82777	7.50285
7.400000e-07	1.87219	7.52835
7.450000e-07	1.9168	7.55216
7.500000e-07	1.95836	7.5714
7.550000e-07	2.00535	7.58521
7.600000e-07	2.05422	7.59946
7.650000e-07	2.09984	7.60509
7.700000e-07	2.14453	7.61216
7.750000e-07	2.18992	7.61057
7.800000e-07	2.2315	7.60385
7.850000e-07	2.27548	7.58939
7.900000e-07	2.31464	7.57222
7.950000e-07	2.35026	7.54789
8.000000e-07	2.37365	7.52258
8.050000e-07	2.39944	7.48654
8.100000e-07	2.4093	7.44948
8.150000e-07	2.4144	7.41076
8.200000e-07	2.41005	7.36935
8.250000e-07	2.39946	7.3256
8.300000e-07	2.37528	7.28841
8.350000e-07	2.3421	7.2531
8.400000e-07	2.30177	7.22573
8.450000e-07	2.25766	7.20437
8.500000e-07	2.2049	7.18809
8.550000e-07	2.14811	7.1777
8.600000e-07	2.09272	7.18133
8.650000e-07	2.03128	7.18464
8.700000e-07	1.97357	7.19889
8.750000e-07	1.91549	7.21825
8.800000e-07	1.855	7.24341
8.850000e-07	1.80256	7.27408
8.900000e-07	1.75012	7.30978
8.950000e-07	1.69467	7.3501
9.000000e-07	1.64716	7.39305
9.050000e-07	1.6024	7.43947
9.100000e-07	1.55719	7.48978
9.150000e-07	1.51684	7.54267
9.200000e-07	1.48355	7.59262
9.250000e-07	1.44723	7.64771
9.300000e-07	1.41521	7.70343
9.350000e-07	1.38543	7.75606
9.400000e-07	1.35559	7.81247
9.450000e-07	1.32588	7.8721
9.500000e-07	1.30216	7.92872
9.550000e-07	1.28029	7.98531
9.600000e-07	1.25977	8.04593
9.650000e-07	1.23822	8.10519
9.700000e-07	1.21819	8.16376
9.750000e-07	1.20107	8.22269
9.800000e-07	1.18229	8.27924
9.850000e-07	1.16763	8.33825
9.900000e-07	1.1537	8.39952
9.950000e-07	1.14091	8.45776
1.000000e-06	1.12664	8.5116
1.005000e-06	1.11468	8.57196
1.010000e-06	1.10296	8.62992
1.015000e-06	1.09358	8.68752
1.020000e-06	1.08728	8.74844
1.025000e-06	1.08145	8.80997
1.030000e-06	1.0714	8.86786
1.035000e-06	1.06154	8.92008
1.040000e-06	1.05549	8.97826
1.045000e-06	1.05181	9.03683
1.050000e-06	1.04345	9.08377
1.055000e-06	1.03648	9.14873
1.060000e-06	1.03313	9.20404
1.065000e-06	1.02748	9.26443
1.070000e-06	1.02559	9.31852
1.075000e-06	1.02442	9.37312
1.080000e-06	1.02024	9.42862
1.085000e-06	1.0153	9.47992
1.090000e-06	1.01438	9.53687
1.095000e-06	1.01189	9.59343
1.100000e-06	1.00991	9.64992
1.105000e-06	1.00845	9.70448
1.110000e-06	1.00534	9.75088
1.115000e-06	1.00382	9.806
1.120000e-06	1.00429	9.86015
1.125000e-06	1.00388	9.9175
1.130000e-06	1.00397	9.9684
1.135000e-06	1.00501	10.0238
1.140000e-06	1.00283	10.075
1.145000e-06	1.00394	10.1271
1.150000e-06	1.00532	10.1834
1.155000e-06	1.00375	10.2371
1.160000e-06	1.00882	10.2863
1.165000e-06	1.00793	10.3415
1.170000e-06	1.00836	10.3922
1.175000e-06	1.01269	10.442
1.180000e-06	1.01521	10.4934
1.185000e-06	1.01476	10.5518
1.190000e-06	1.01768	10.6055
1.195000e-06	1.01814	10.6582
1.200000e-06	1.02174	10.7058
1.205000e-06	1.02286	10.7581
1.210000e-06	1.02426	10.8078
1.215000e-06	1.02645	10.8593
1.220000e-06	1.02974	10.911
1.225000e-06	1.03505	10.9618
1.230000e-06	1.03867	11.0127
1.235000e-06	1.03998	11.0685
1.240000e-06	1.04339	11.1157
1.245000e-06	1.04666	11.1698
1.250000e-06	1.04991	11.2162
1.255000e-06	1.0513	11.2666
1.260000e-06	1.0565	11.3162
1.265000e-06	1.05719	11.3608
1.270000e-06	1.06149	11.4108
1.275000e-06	1.06638	11.4729
1.280000e-06	1.0705	11.5194
1.285000e-06	1.07308	11.5625
1.290000e-06	1.07809	11.6178
1.295000e-06	1.08126	11.6683
1.300000e-06	1.08668	11.7197
1.305000e-06	1.09091	11.7737
1.310000e-06	1.09423	11.8202
1.315000e-06	1.09711	11.8644
1.320000e-06	1.10443	11.9193
1.325000e-06	1.10814	11.9674
1.330000e-06	1.10928	12.0154
1.335000e-06	1.11249	12.0639
1.340000e-06	1.12399	12.1162
1.345000e-06	1.12923	12.1653
1.350000e-06	1.13298	12.2178
1.355000e-06	1.13557	12.267
1.430000e-06	1.20898	12.992
1.435000e-06	1.21577	13.0402
1.440000e-06	1.22236	13.0898
1.445000e-06	1.22564	13.1344
1.450000e-06	1.23235	13.1935
1.455000e-06	1.23505	13.2342
1.460000e-06	1.23989	13.2826
1.465000e-06	1.24567	13.3297
1.470000e-06	1.2559	13.3752
1.475000e-06	1.25242	13.4212
1.480000e-06	1.26515	13.4652
1.485000e-06	1.26479	13.5196
1.490000e-06	1.27502	13.5652
1.495000e-06	1.27769	13.6152
1.500000e-06	1.2857	13.6603
1.505000e-06	1.29015	13.7096
1.510000e-06	1.29681	13.7576
1.515000e-06	1.30406	13.8138
1.520000e-06	1.31392	13.8577
1.525000e-06	1.31628	13.9055
1.530000e-06	1.32529	13.9498
1.535000e-06	1.33257	13.9956
1.540000e-06	1.3381	14.0464
1.545000e-06	1.34232	14.0891
1.550000e-06	1.3474	14.1328
1.555000e-06	1.35429	14.1861
1.560000e-06	1.36163	14.23
1.565000e-06	1.36795	14.272
1.570000e-06	1.37488	14.3321
1.575000e-06	1.37495	14.3733
1.580000e-06	1.38566	14.4187
1.585000e-06	1.39043	14.4715
1.590000e-06	1.40017	14.5197
1.595000e-06	1.39786	14.5665
1.600000e-06	1.40098	14.6087
1.605000e-06	1.40293	14.6529
1.610000e-06	1.42141	14.7065
1.615000e-06	1.42474	14.7564
1.620000e-06	1.436	14.821
1.625000e-06	1.43936	14.8486
1.630000e-06	1.44609	14.8957
1.635000e-06	1.4479	14.9471
1.640000e-06	1.45644	14.9917
1.645000e-06	1.45887	15.0239
1.650000e-06	1.46992	15.0818
1.655000e-06	1.47818	15.1223
1.660000e-06	1.47498	15.1758
1.665000e-06	1.47784	15.2323
1.670000e-06	1.46229	15.2774
1.675000e-06	1.42578	15.3474
1.680000e-06	1.42734	15.3895
1.685000e-06	1.45491	15.4725
1.690000e-06	1.51418	15.4962
1.695000e-06	1.55567	15.5335
1.700000e-06	1.58402	15.5563
