Repository: kc-ml2/meent

# nk_data

Refractive index tables read by `read_material_table()`. Any `.txt` or `.mat` file below this
directory is picked up; the **file name is the lookup key**, case-insensitive, and the directory
it sits in is ignored.

```python
import meent

mee = meent.call_mee(backend=2, wavelength=1.55e-6, period=[1.0e-6], thickness=[2.0e-7])
mee.ucell = mee.put_refractive_index_in_ucell(ucell, ['sio2_malitson', 'au_johnson'], 1.55e-6)
```

Use `meent.print_materials()` to list everything available with its wavelength range, or
`meent.list_materials()` for the same data as dicts. To read one index directly, without going
through a solver:

```python
table = meent.read_material_table()

File: meent/nk_data/refractiveindex_info/Au_johnson.txt
Wavelength(m)	n	k
# material: Au
# source: P. B. Johnson and R. W. Christy. Optical constants of the noble metals. Phys. Rev. B 6, 4370-4379 (1972)
# conditions: Room temperature
# upstream: polyanskiy/refractiveindex.info-database@ff11b58 main/Au/nk/Johnson.yml
# type: tabulated nk
# range: 1.8790e-07 - 1.9370e-06 m
# converted: 2026-07-31 by tools/convert_refractiveindex_info.py (wavelength um -> m)
1.879000e-07	1.28	1.188
1.916000e-07	1.32	1.203
1.953000e-07	1.34	1.226
1.993000e-07	1.33	1.251
2.033000e-07	1.33	1.277
2.073000e-07	1.3	1.304
2.119000e-07	1.3	1.35
2.164000e-07	1.3	1.387
2.214000e-07	1.3	1.427
2.262000e-07	1.31	1.46
2.313000e-07	1.3	1.497
2.371000e-07	1.32	1.536
2.426000e-07	1.32	1.577
2.490000e-07	1.33	1.631
2.551000e-07	1.33	1.688
2.616000e-07	1.35	1.749
2.689000e-07	1.38	1.803
2.761000e-07	1.43	1.847
2.844000e-07	1.47	1.869
2.924000e-07	1.49	1.878
3.009000e-07	1.53	1.889
3.107000e-07	1.53	1.893
3.204000e-07	1.54	1.898
3.315000e-07	1.48	1.883
3.425000e-07	1.48	1.871
3.542000e-07	1.5	1.866
3.679000e-07	1.48	1.895
3.815000e-07	1.46	1.933
3.974000e-07	1.47	1.952
4.133000e-07	1.46	1.958
4.305000e-07	1.45	1.948
4.509000e-07	1.38	1.914
4.714000e-07	1.31	1.849
4.959000e-07	1.04	1.833
5.209000e-07	0.62	2.081
5.486000e-07	0.43	2.455
5.821000e-07	0.29	2.863
6.168000e-07	0.21	3.272
6.595000e-07	0.14	3.697
7.045000e-07	0.13	4.103
7.560000e-07	0.14	4.542
8.211000e-07	0.16	5.083
8.920000e-07	0.17	5.663
9.840000e-07	0.22	6.35
1.088000e-06	0.27	7.15
1.216000e-06	0.35	8.145
1.393000e-06	0.43	9.519
1.610000e-06	0.56	11.21
1.937000e-06	0.92	13.78

File: meent/nk_data/refractiveindex_info/Au_mcpeak.txt
Wavelength(m)	n	k
# material: Au
# source: K. M. McPeak, S. V. Jayanti, S. J. P. Kress, S. Meyer, S. Iotti, A. Rossinelli, D. J. Norris. Plasmonic films can easily be better: Rules and recipes. ACS Photonics 2, 326-333 (2015)
# conditions: Thermally evaporated Au at 10 A/s with base pressure of 3e-8 Torr, template stripped from Si wafer
# upstream: polyanskiy/refractiveindex.info-database@ff11b58 main/Au/nk/McPeak.yml
# type: tabulated nk
# range: 3.0000e-07 - 1.7000e-06 m
# converted: 2026-07-31 (wavelength um -> m)
3.000000e-07	1.69984	1.97316
3.100000e-07	1.74695	1.9745
3.200000e-07	1.78294	1.9598
3.300000e-07	1.80465	1.93195
3.400000e-07	1.80462	1.8968
3.500000e-07	1.76371	1.87068
3.600000e-07	1.71343	1.88767
3.700000e-07	1.6892	1.92209
3.800000e-07	1.67806	1.94838
3.900000e-07	1.6725	1.96651
4.000000e-07	1.66562	1.97392
4.100000e-07	1.65391	1.97523
4.200000e-07	1.63744	1.9703
4.300000e-07	1.61234	1.95948
4.400000e-07	1.58152	1.94031
4.500000e-07	1.53833	1.91075
4.600000e-07	1.47529	1.87232
4.700000e-07	1.38626	1.82768
4.800000e-07	1.25291	1.7821
4.900000e-07	1.06436	1.76787
5.000000e-07	0.848475	1.82828
5.100000e-07	0.661636	1.96453
5.200000e-07	0.529127	2.12974
5.300000e-07	0.438041	2.29499
5.400000e-07	0.372502	2.45166
5.500000e-07	0.323931	2.59716
5.600000e-07	0.28496	2.73898
5.700000e-07	0.254069	2.87186
5.800000e-07	0.228937	2.99952
5.900000e-07	0.207122	3.12135
6.000000e-07	0.18879	3.2417
6.100000e-07	0.172726	3.35676
6.200000e-07	0.160072	3.46563
6.300000e-07	0.146368	3.57763
6.400000e-07	0.135418	3.68596
6.500000e-07	0.125499	3.79233
6.600000e-07	0.117832	3.89614
6.700000e-07	0.111118	3.99954
6.800000e-07	0.105745	4.1027
6.900000e-07	0.101509	4.20503
7.000000e-07	0.0986079	4.30508
7.100000e-07	0.0977903	4.40381
7.200000e-07	0.0986233	4.49919
7.300000e-07	0.0969037	4.5958
7.400000e-07	0.0994633	4.68721
7.500000e-07	0.0985374	4.78108
7.600000e-07	0.0992066	4.87235
7.700000e-07	0.101707	4.95887
7.800000e-07	0.101315	5.05156
7.900000e-07	0.103068	5.14807
8.000000e-07	0.104227	5.22368
8.100000e-07	0.105938	5.31302
8.200000e-07	0.104339	5.40739
8.300000e-07	0.104535	5.49244
8.400000e-07	0.107001	5.57705
8.500000e-07	0.111013	5.65927
8.600000e-07	0.110763	5.7492
8.700000e-07	0.112039	5.83057
8.800000e-07	0.114173	5.91295
8.900000e-07	0.116005	5.99287
9.000000e-07	0.116828	6.08199
9.100000e-07	0.116997	6.16382
9.200000e-07	0.119457	6.24158
9.300000e-07	0.120636	6.32855
9.400000e-07	0.122559	6.41038
9.500000e-07	0.124003	6.49179
9.600000e-07	0.123935	6.57399
9.700000e-07	0.126244	6.66288
9.800000e-07	0.127975	6.73805
9.900000e-07	0.129943	6.81916
1.000000e-06	0.132312	6.90453
1.010000e-06	0.133908	6.97832
1.020000e-06	0.135401	7.06161
1.030000e-06	0.138149	7.14157
1.040000e-06	0.137938	7.22247
1.050000e-06	0.139247	7.30215
1.060000e-06	0.134049	7.40662
1.070000e-06	0.135718	7.48281
1.080000e-06	0.140363	7.55683
1.090000e-06	0.138686	7.63703
1.100000e-06	0.138419	7.71934
1.110000e-06	0.139443	7.79996
1.120000e-06	0.141678	7.8742
1.130000e-06	0.141308	7.96097
1.140000e-06	0.140236	8.05038
1.150000e-06	0.142818	8.11489
1.160000e-06	0.146729	8.2015
1.170000e-06	0.152748	8.26755
1.180000e-06	0.149693	8.35041
1.190000e-06	0.147906	8.44351
1.200000e-06	0.149395	8.51501
1.210000e-06	0.151985	8.59
1.220000e-06	0.153423	8.66686
1.230000e-06	0.153671	8.74435
1.240000e-06	0.157748	8.81753
1.250000e-06	0.159662	8.90098
1.260000e-06	0.165494	8.98762
1.270000e-06	0.159382	9.06876
1.280000e-06	0.163849	9.14652
1.290000e-06	0.166212	9.22619
1.300000e-06	0.166156	9.30358
1.310000e-06	0.170115	9.37246
1.320000e-06	0.169795	9.4452
1.330000e-06	0.17481	9.53093
1.340000e-06	0.176209	9.61244
1.350000e-06	0.179586	9.68758
1.360000e-06	0.177483	9.76937
1.370000e-06	0.184296	9.83936
1.380000e-06	0.186298	9.91639
1.390000e-06	0.190838	9.99227
1.400000e-06	0.191102	10.0716
1.410000e-06	0.194362	10.1414
1.420000e-06	0.205427	10.2226
1.430000e-06	0.208361	10.3215
1.440000e-06	0.206557	10.3751
1.450000e-06	0.208044	10.4658
1.460000e-06	0.205759	10.5405
1.470000e-06	0.212406	10.6421
1.480000e-06	0.216698	10.7059
1.490000e-06	0.219902	10.7805
1.500000e-06	0.215399	10.8589
1.510000e-06	0.219569	10.9114
1.520000e-06	0.222004	11.0059
1.530000e-06	0.230589	11.0862
1.540000e-06	0.235211	11.1685
1.550000e-06	0.23823	11.2631
1.560000e-06	0.236762	11.3171
1.570000e-06	0.235275	11.3809
1.580000e-06	0.240819	11.4428
1.590000e-06	0.24629	11.5317
1.600000e-06	0.243653	11.643
1.610000e-06	0.252115	11.7091
1.620000e-06	0.24883	11.7835
1.630000e-06	0.264448	11.8651
1.640000e-06	0.258451	11.928
1.650000e-06	0.265883	12.0117
1.660000e-06	0.278561	12.0697
1.670000e-06	0.278189	12.1876
1.680000e-06	0.2809	12.2405
1.690000e-06	0.290245	12.3468
1.700000e-06	0.316482	12.3705

File: meent/nk_data/refractiveindex_info/BaTiO3_johnston-clamped.txt
Wavelength(m)	n	k
# material: BaTiO3
# source: A. R. Johnston. Dispersion of electrooptic effect in BaTiO3. J. Appl. Phys. 42, 3501-3507 (1971)
# conditions: Crystalline BaTiO3. Clamped measurements.
# upstream: polyanskiy/refractiveindex.info-database@ff11b58 main/BaTiO3/nk/Johnston-clamped.yml
# type: tabulated nk
# range: 4.0000e-07 - 1.0000e-06 m
# converted: 2026-07-31 by tools/convert_refractiveindex_info.py (wavelength um -> m)
4.000000e-07	2.6122	0.33864
4.060600e-07	2.5978	0.32693
4.121200e-07	2.5845	0.31622
4.181800e-07	2.5721	0.30639
4.242400e-07	2.5606	0.29732
4.303000e-07	2.5499	0.28891
4.363600e-07	2.5399	0.2811
4.424200e-07	2.5305	0.27381
4.484800e-07	2.5218	0.26699
4.545500e-07	2.5136	0.26059
4.606100e-07	2.5058	0.25456
4.666700e-07	2.4986	0.24888
4.727300e-07	2.4917	0.2435
4.787900e-07	2.4852	0.23841
4.848500e-07	2.4791	0.23358
4.909100e-07	2.4733	0.22898
4.969700e-07	2.4678	0.2246
5.030300e-07	2.4626	0.22041
5.090900e-07	2.4576	0.21642
5.151500e-07	2.4529	0.21259
5.212100e-07	2.4484	0.20893
5.272700e-07	2.4442	0.20541
5.333300e-07	2.4401	0.20203
5.393900e-07	2.4362	0.19879
5.454500e-07	2.4325	0.19566
5.515200e-07	2.4289	0.19264
5.575800e-07	2.4255	0.18974
5.636400e-07	2.4222	0.18693
5.697000e-07	2.4191	0.18422
5.757600e-07	2.4161	0.1816
5.818200e-07	2.4132	0.17906
5.878800e-07	2.4105	0.17661
5.939400e-07	2.4078	0.17423
6.000000e-07	2.4053	0.17192
6.060600e-07	2.4028	0.16968
6.121200e-07	2.4004	0.16751
6.181800e-07	2.3982	0.1654
6.242400e-07	2.396	0.16335
6.303000e-07	2.3938	0.16135
6.363600e-07	2.3918	0.15941
6.424200e-07	2.3898	0.15752
6.484800e-07	2.3879	0.15568
6.545500e-07	2.3861	0.15389
6.606100e-07	2.3843	0.15214
6.666700e-07	2.3826	0.15044
6.727300e-07	2.3809	0.14877
6.787900e-07	2.3793	0.14715
6.848500e-07	2.3777	0.14557
6.909100e-07	2.3762	0.14402
6.969700e-07	2.3747	0.14251
7.030300e-07	2.3733	0.14104
7.090900e-07	2.3719	0.13959
7.151500e-07	2.3706	0.13818
7.212100e-07	2.3693	0.1368
7.272700e-07	2.368	0.13545
7.333300e-07	2.3668	0.13413
7.393900e-07	2.3656	0.13284
7.454500e-07	2.3644	0.13157
7.515200e-07	2.3633	0.13033
7.575800e-07	2.3622	0.12911
7.636400e-07	2.3611	0.12792
7.697000e-07	2.3601	0.12675
7.757600e-07	2.3591	0.1256
7.818200e-07	2.3581	0.12448
7.878800e-07	2.3572	0.12338
7.939400e-07	2.3562	0.1223
8.000000e-07	2.3553	0.12123
8.060600e-07	2.3544	0.12019
8.121200e-07	2.3536	0.11917
8.181800e-07	2.3527	0.11816
8.242400e-07	2.3519	0.11718
8.303000e-07	2.3511	0.11621
8.363600e-07	2.3503	0.11526
8.424200e-07	2.3496	0.11432
8.484800e-07	2.3488	0.1134
8.545500e-07	2.3481	0.1125
8.606100e-07	2.3474	0.11161
8.666700e-07	2.3467	0.11073
8.727300e-07	2.346	0.10987
8.787900e-07	2.3454	0.10903
8.848500e-07	2.3447	0.10819
8.909100e-07	2.3441	0.10737
8.969700e-07	2.3435	0.10657
9.030300e-07	2.3429	0.10577
9.090900e-07	2.3423	0.10499
9.151500e-07	2.3417	0.10422
9.212100e-07	2.3411	0.10347
9.272700e-07	2.3406	0.10272
9.333300e-07	2.34	0.10199
9.393900e-07	2.3395	0.10126
9.454500e-07	2.339	0.10055
9.515200e-07	2.3385	0.099847
9.575800e-07	2.338	0.099155
9.636400e-07	2.3375	0.098473
9.697000e-07	2.337	0.0978
9.757600e-07	2.3365	0.097137
9.818200e-07	2.3361	0.096483
9.878800e-07	2.3356	0.095839
9.939400e-07	2.3352	0.095203
1.000000e-06	2.3348	0.094576

File: meent/nk_data/refractiveindex_info/BaTiO3_wemple-e.txt (part 1 of 3)
Wavelength(m)	n	k
# material: BaTiO3
# source: S.H. Wemple, M. Didomenico Jr., I. Camlibel. Dielectric and optical properties of melt-grown BaTiO3. J. Phys. Chem. Solids 29, 1797-1803 (1968)
# conditions: Extraordinary ray (e). Room temperature
# upstream: polyanskiy/refractiveindex.info-database@ff11b58 main/BaTiO3/nk/Wemple-e.yml
# type: formula 1
# note: dispersion formula sampled at 5000 points; k set to 0
# range: 4.0000e-07 - 7.0000e-07 m
# converted: 2026-07-31 by tools/convert_refractiveindex_info.py (wavelength um -> m)
4.000000e-07	2.57504	0
4.000600e-07	2.57491	0
4.001200e-07	2.57478	0
4.001800e-07	2.57466	0
4.002400e-07	2.57453	0
4.003001e-07	2.5744	0
4.003601e-07	2.57428	0
4.004201e-07	2.57415	0
4.004801e-07	2.57403	0
4.005401e-07	2.5739	0
4.006001e-07	2.57377	0
4.006601e-07	2.57365	0
4.007201e-07	2.57352	0
4.007802e-07	2.5734	0
4.008402e-07	2.57327	0
4.009002e-07	2.57315	0
4.009602e-07	2.57302	0
4.010202e-07	2.5729	0
4.010802e-07	2.57277	0
4.011402e-07	2.57265	0
4.012002e-07	2.57252	0
4.012603e-07	2.5724	0
4.013203e-07	2.57227	0
4.013803e-07	2.57215	0
4.014403e-07	2.57202	0
4.015003e-07	2.5719	0
4.015603e-07	2.57177	0
4.016203e-07	2.57165	0
4.016803e-07	2.57153	0
4.017403e-07	2.5714	0
4.018004e-07	2.57128	0
4.018604e-07	2.57115	0
4.019204e-07	2.57103	0
4.019804e-07	2.5709	0
4.020404e-07	2.57078	0
4.021004e-07	2.57066	0
4.021604e-07	2.57053	0
4.022204e-07	2.57041	0
4.022805e-07	2.57029	0
4.023405e-07	2.57016	0
4.024005e-07	2.57004	0
4.024605e-07	2.56992	0
4.025205e-07	2.56979	0
4.025805e-07	2.56967	0
4.026405e-07	2.56955	0
4.027005e-07	2.56942	0
4.027606e-07	2.5693	0
4.028206e-07	2.56918	0
4.028806e-07	2.56906	0
4.029406e-07	2.56893	0
4.030006e-07	2.56881	0
4.030606e-07	2.56869	0
4.031206e-07	2.56856	0
4.031806e-07	2.56844	0
4.032406e-07	2.56832	0
4.033007e-07	2.5682	0
4.033607e-07	2.56808	0
4.034207e-07	2.56795	0
4.034807e-07	2.56783	0
4.035407e-07	2.56771	0
4.036007e-07	2.56759	0
4.036607e-07	2.56747	0
4.037207e-07	2.56734	0
4.037808e-07	2.56722	0
4.038408e-07	2.5671	0
4.039008e-07	2.56698	0
4.039608e-07	2.56686	0
4.040208e-07	2.56674	0
4.040808e-07	2.56662	0
4.041408e-07	2.56649	0
4.042008e-07	2.56637	0
4.042609e-07	2.56625	0
4.043209e-07	2.56613	0
4.043809e-07	2.56601	0
4.044409e-07	2.56589	0
4.045009e-07	2.56577	0
4.045609e-07	2.56565	0
4.046209e-07	2.56553	0
4.046809e-07	2.56541	0
4.047409e-07	2.56529	0
4.048010e-07	2.56517	0
4.048610e-07	2.56505	0
4.049210e-07	2.56493	0
4.049810e-07	2.56481	0
4.050410e-07	2.56469	0
4.051010e-07	2.56457	0
4.051610e-07	2.56445	0
4.052210e-07	2.56433	0
4.052811e-07	2.56421	0
4.053411e-07	2.56409	0
4.054011e-07	2.56397	0
4.054611e-07	2.56385	0
4.055211e-07	2.56373	0
4.055811e-07	2.56361	0
4.056411e-07	2.56349	0
4.057011e-07	2.56337	0
4.057612e-07	2.56325	0
4.058212e-07	2.56313	0
4.058812e-07	2.56301	0
4.059412e-07	2.56289	0
4.060012e-07	2.56278	0
4.060612e-07	2.56266	0
4.061212e-07	2.56254	0
4.061812e-07	2.56242	0
4.062412e-07	2.5623	0
4.063013e-07	2.56218	0
4.063613e-07	2.56206	0
4.064213e-07	2.56195	0
4.064813e-07	2.56183	0
4.065413e-07	2.56171	0
4.066013e-07	2.56159	0
4.066613e-07	2.56147	0
4.067213e-07	2.56135	0
4.067814e-07	2.56124	0
4.068414e-07	2.56112	0
4.069014e-07	2.561	0
4.069614e-07	2.56088	0
4.070214e-07	2.56077	0
4.070814e-07	2.56065	0
4.071414e-07	2.56053	0
4.072014e-07	2.56041	0
4.072615e-07	2.5603	0
4.073215e-07	2.56018	0
4.073815e-07	2.56006	0
4.074415e-07	2.55994	0
4.075015e-07	2.55983	0
4.075615e-07	2.55971	0
4.076215e-07	2.55959	0
4.076815e-07	2.55948	0
4.077415e-07	2.55936	0
4.078016e-07	2.55924	0
4.078616e-07	2.55913	0
4.079216e-07	2.55901	0
4.079816e-07	2.55889	0
4.080416e-07	2.55878	0
4.081016e-07	2.55866	0
4.081616e-07	2.55854	0
4.082216e-07	2.55843	0
4.082817e-07	2.55831	0
4.083417e-07	2.5582	0
4.084017e-07	2.55808	0
4.084617e-07	2.55796	0
4.085217e-07	2.55785	0
4.085817e-07	2.55773	0
4.086417e-07	2.55762	0
4.087017e-07	2.5575	0
4.087618e-07	2.55739	0
4.088218e-07	2.55727	0
4.088818e-07	2.55715	0
4.089418e-07	2.55704	0
4.090018e-07	2.55692	0
4.090618e-07	2.55681	0
4.091218e-07	2.55669	0
4.091818e-07	2.55658	0
4.092418e-07	2.55646	0
4.093019e-07	2.55635	0
4.093619e-07	2.55623	0
4.094219e-07	2.55612	0
4.094819e-07	2.556	0
4.095419e-07	2.55589	0
4.096019e-07	2.55578	0
4.096619e-07	2.55566	0
4.097219e-07	2.55555	0
4.097820e-07	2.55543	0
4.098420e-07	2.55532	0
4.099020e-07	2.5552	0
4.099620e-07	2.55509	0
4.100220e-07	2.55497	0
4.100820e-07	2.55486	0
4.101420e-07	2.55475	0
4.102020e-07	2.55463	0
4.102621e-07	2.55452	0
4.103221e-07	2.55441	0
4.103821e-07	2.55429	0
4.104421e-07	2.55418	0
4.105021e-07	2.55406	0
4.105621e-07	2.55395	0
4.106221e-07	2.55384	0
4.106821e-07	2.55372	0
4.107421e-07	2.55361	0
4.108022e-07	2.5535	0
4.108622e-07	2.55338	0
4.109222e-07	2.55327	0
4.109822e-07	2.55316	0
4.110422e-07	2.55305	0
4.111022e-07	2.55293	0
4.111622e-07	2.55282	0
4.112222e-07	2.55271	0
4.112823e-07	2.55259	0
4.113423e-07	2.55248	0
4.114023e-07	2.55237	0
4.114623e-07	2.55226	0
4.115223e-07	2.55214	0
4.115823e-07	2.55203	0
4.116423e-07	2.55192	0
4.117023e-07	2.55181	0
4.117624e-07	2.5517	0
4.118224e-07	2.55158	0
4.118824e-07	2.55147	0
4.119424e-07	2.55136	0
4.120024e-07	2.55125	0
4.120624e-07	2.55114	0
4.121224e-07	2.55102	0
4.121824e-07	2.55091	0
4.122424e-07	2.5508	0
4.123025e-07	2.55069	0
4.123625e-07	2.55058	0
4.124225e-07	2.55047	0
4.124825e-07	2.55036	0
4.125425e-07	2.55024	0
4.126025e-07	2.55013	0
4.126625e-07	2.55002	0
4.127225e-07	2.54991	0
4.127826e-07	2.5498	0
4.128426e-07	2.54969	0
4.129026e-07	2.54958	0
4.129626e-07	2.54947	0
4.130226e-07	2.54936	0
4.130826e-07	2.54925	0
4.131426e-07	2.54914	0
4.132026e-07	2.54902	0
4.132627e-07	2.54891	0
4.133227e-07	2.5488	0
4.133827e-07	2.54869	0
4.134427e-07	2.54858	0
4.135027e-07	2.54847	0
4.135627e-07	2.54836	0
4.136227e-07	2.54825	0
4.136827e-07	2.54814	0
4.137427e-07	2.54803	0
4.138028e-07	2.54792	0
4.138628e-07	2.54781	0
4.139228e-07	2.5477	0
4.139828e-07	2.54759	0
4.140428e-07	2.54748	0
4.141028e-07	2.54737	0
4.141628e-07	2.54727	0
4.142228e-07	2.54716	0
4.142829e-07	2.54705	0
4.143429e-07	2.54694	0
4.144029e-07	2.54683	0
4.144629e-07	2.54672	0
4.145229e-07	2.54661	0
4.145829e-07	2.5465	0
4.146429e-07	2.54639	0
4.147029e-07	2.54628	0
4.147630e-07	2.54617	0
4.148230e-07	2.54607	0
4.148830e-07	2.54596	0
4.149430e-07	2.54585	0
4.150030e-07	2.54574	0
4.150630e-07	2.54563	0
4.151230e-07	2.54552	0
4.151830e-07	2.54541	0
4.152430e-07	2.54531	0
4.153031e-07	2.5452	0
4.153631e-07	2.54509	0
4.154231e-07	2.54498	0
4.154831e-07	2.54487	0
4.155431e-07	2.54477	0
4.156031e-07	2.54466	0
4.156631e-07	2.54455	0
4.157231e-07	2.54444	0
4.157832e-07	2.54433	0
4.158432e-07	2.54423	0
4.159032e-07	2.54412	0
4.159632e-07	2.54401	0
4.160232e-07	2.5439	0
4.160832e-07	2.5438	0
4.161432e-07	2.54369	0
4.162032e-07	2.54358	0
4.162633e-07	2.54347	0
4.163233e-07	2.54337	0
4.163833e-07	2.54326	0
4.164433e-07	2.54315	0
4.165033e-07	2.54305	0
4.165633e-07	2.54294	0
4.166233e-07	2.54283	0
4.166833e-07	2.54273	0
4.167433e-07	2.54262	0
4.168034e-07	2.54251	0
4.168634e-07	2.54241	0
4.169234e-07	2.5423	0
4.169834e-07	2.54219	0
4.170434e-07	2.54209	0
4.171034e-07	2.54198	0
4.171634e-07	2.54187	0
4.172234e-07	2.54177	0
4.172835e-07	2.54166	0
4.173435e-07	2.54156	0
4.174035e-07	2.54145	0
4.174635e-07	2.54134	0
4.175235e-07	2.54124	0
4.175835e-07	2.54113	0
4.176435e-07	2.54103	0
4.177035e-07	2.54092	0
4.177636e-07	2.54081	0
4.178236e-07	2.54071	0
4.178836e-07	2.5406	0
4.179436e-07	2.5405	0
4.180036e-07	2.54039	0
4.180636e-07	2.54029	0
4.181236e-07	2.54018	0
4.181836e-07	2.54008	0
4.182436e-07	2.53997	0
4.183037e-07	2.53987	0
4.183637e-07	2.53976	0
4.184237e-07	2.53966	0
4.184837e-07	2.53955	0
4.185437e-07	2.53945	0
4.186037e-07	2.53934	0
4.186637e-07	2.53924	0
4.187237e-07	2.53913	0
4.187838e-07	2.53903	0
4.188438e-07	2.53892	0
4.189038e-07	2.53882	0
4.189638e-07	2.53871	0
4.190238e-07	2.53861	0
4.190838e-07	2.53851	0
4.191438e-07	2.5384	0
4.192038e-07	2.5383	0
4.192639e-07	2.53819	0
4.193239e-07	2.53809	0
4.193839e-07	2.53798	0
4.194439e-07	2.53788	0
4.195039e-07	2.53778	0
4.195639e-07	2.53767	0
4.196239e-07	2.53757	0
4.196839e-07	2.53747	0
4.197439e-07	2.53736	0
4.198040e-07	2.53726	0
4.198640e-07	2.53715	0
4.199240e-07	2.53705	0
4.199840e-07	2.53695	0
4.200440e-07	2.53684	0
4.201040e-07	2.53674	0
4.201640e-07	2.53664	0
4.202240e-07	2.53653	0
4.202841e-07	2.53643	0
4.203441e-07	2.53633	0
4.204041e-07	2.53623	0
4.204641e-07	2.53612	0
4.205241e-07	2.53602	0
4.205841e-07	2.53592	0
4.206441e-07	2.53581	0
4.207041e-07	2.53571	0
4.207642e-07	2.53561	0
4.208242e-07	2.53551	0
4.208842e-07	2.5354	0
4.209442e-07	2.5353	0
4.210042e-07	2.5352	0
4.210642e-07	2.5351	0
4.211242e-07	2.53499	0
4.211842e-07	2.53489	0
4.212442e-07	2.53479	0
4.213043e-07	2.53469	0
4.213643e-07	2.53459	0
4.214243e-07	2.53448	0
4.214843e-07	2.53438	0
4.215443e-07	2.53428	0
4.216043e-07	2.53418	0
4.216643e-07	2.53408	0
4.217243e-07	2.53398	0
4.217844e-07	2.53387	0
4.218444e-07	2.53377	0
4.219044e-07	2.53367	0
4.219644e-07	2.53357	0
4.220244e-07	2.53347	0
4.220844e-07	2.53337	0
4.221444e-07	2.53326	0
4.222044e-07	2.53316	0
4.222645e-07	2.53306	0
4.223245e-07	2.53296	0
4.223845e-07	2.53286	0
4.224445e-07	2.53276	0
4.225045e-07	2.53266	0
4.225645e-07	2.53256	0
4.226245e-07	2.53246	0
4.226845e-07	2.53236	0
4.227445e-07	2.53226	0
4.228046e-07	2.53215	0
4.228646e-07	2.53205	0
4.229246e-07	2.53195	0
4.229846e-07	2.53185	0
4.230446e-07	2.53175	0
4.231046e-07	2.53165	0
4.231646e-07	2.53155	0
4.232246e-07	2.53145	0
4.232847e-07	2.53135	0
4.233447e-07	2.53125	0
4.234047e-07	2.53115	0
4.234647e-07	2.53105	0
4.235247e-07	2.53095	0
4.235847e-07	2.53085	0
4.236447e-07	2.53075	0
4.237047e-07	2.53065	0
4.237648e-07	2.53055	0
4.238248e-07	2.53045	0
4.238848e-07	2.53035	0
4.239448e-07	2.53025	0
4.240048e-07	2.53015	0
4.240648e-07	2.53005	0
4.241248e-07	2.52996	0
4.241848e-07	2.52986	0
4.242448e-07	2.52976	0
4.243049e-07	2.52966	0
4.243649e-07	2.52956	0
4.244249e-07	2.52946	0
4.244849e-07	2.52936	0
4.245449e-07	2.52926	0
4.246049e-07	2.52916	0
4.246649e-07	2.52906	0
4.247249e-07	2.52896	0
4.247850e-07	2.52887	0
4.248450e-07	2.52877	0
4.249050e-07	2.52867	0
4.249650e-07	2.52857	0
4.250250e-07	2.52847	0
4.250850e-07	2.52837	0
4.251450e-07	2.52827	0
4.252050e-07	2.52818	0
4.252651e-07	2.52808	0
4.253251e-07	2.52798	0
4.253851e-07	2.52788	0
4.254451e-07	2.52778	0
4.255051e-07	2.52769	0
4.255651e-07	2.52759	0
4.256251e-07	2.52749	0
4.256851e-07	2.52739	0
4.257451e-07	2.52729	0
4.258052e-07	2.5272	0
4.258652e-07	2.5271	0
4.259252e-07	2.527	0
4.259852e-07	2.5269	0
4.260452e-07	2.52681	0
4.261052e-07	2.52671	0
4.261652e-07	2.52661	0
4.262252e-07	2.52651	0
4.262853e-07	2.52642	0
4.263453e-07	2.52632	0
4.264053e-07	2.52622	0
4.264653e-07	2.52612	0
4.265253e-07	2.52603	0
4.265853e-07	2.52593	0
4.266453e-07	2.52583	0
4.267053e-07	2.52574	0
4.267654e-07	2.52564	0
4.268254e-07	2.52554	0
4.268854e-07	2.52544	0
4.269454e-07	2.52535	0
4.270054e-07	2.52525	0
4.270654e-07	2.52515	0
4.271254e-07	2.52506	0
4.271854e-07	2.52496	0
4.272454e-07	2.52487	0
4.273055e-07	2.52477	0
4.273655e-07	2.52467	0
4.274255e-07	2.52458	0
4.274855e-07	2.52448	0
4.275455e-07	2.52438	0
4.276055e-07	2.52429	0
4.276655e-07	2.52419	0
4.277255e-07	2.5241	0
4.277856e-07	2.524	0
4.278456e-07	2.5239	0
4.279056e-07	2.52381	0
4.279656e-07	2.52371	0
4.280256e-07	2.52362	0
4.280856e-07	2.52352	0
4.281456e-07	2.52342	0
4.282056e-07	2.52333	0
4.282657e-07	2.52323	0
4.283257e-07	2.52314	0
4.283857e-07	2.52304	0
4.284457e-07	2.52295	0
4.285057e-07	2.52285	0
4.285657e-07	2.52276	0
4.286257e-07	2.52266	0
4.286857e-07	2.52257	0
4.287457e-07	2.52247	0
4.288058e-07	2.52238	0
4.288658e-07	2.52228	0
4.289258e-07	2.52219	0
4.289858e-07	2.52209	0
4.290458e-07	2.522	0
4.291058e-07	2.5219	0
4.291658e-07	2.52181	0
4.292258e-07	2.52171	0
4.292859e-07	2.52162	0
4.293459e-07	2.52152	0
4.294059e-07	2.52143	0
4.294659e-07	2.52133	0
4.295259e-07	2.52124	0
4.295859e-07	2.52114	0
4.296459e-07	2.52105	0
4.297059e-07	2.52096	0
4.297660e-07	2.52086	0
4.298260e-07	2.52077	0
4.298860e-07	2.52067	0
4.299460e-07	2.52058	0
4.300060e-07	2.52048	0
4.300660e-07	2.52039	0
4.301260e-07	2.5203	0
4.301860e-07	2.5202	0
4.302460e-07	2.52011	0
4.303061e-07	2.52002	0
4.303661e-07	2.51992	0
4.304261e-07	2.51983	0
4.304861e-07	2.51973	0
4.305461e-07	2.51964	0
4.306061e-07	2.51955	0
4.306661e-07	2.51945	0
4.307261e-07	2.51936	0
4.307862e-07	2.51927	0
4.308462e-07	2.51917	0
4.309062e-07	2.51908	0
4.309662e-07	2.51899	0
4.310262e-07	2.51889	0
4.310862e-07	2.5188	0
4.311462e-07	2.51871	0
4.312062e-07	2.51862	0
4.312663e-07	2.51852	0
4.313263e-07	2.51843	0
4.313863e-07	2.51834	0
4.314463e-07	2.51824	0
4.315063e-07	2.51815	0
4.315663e-07	2.51806	0
4.316263e-07	2.51797	0
4.316863e-07	2.51787	0
4.317463e-07	2.51778	0
4.318064e-07	2.51769	0
4.318664e-07	2.5176	0
4.319264e-07	2.5175	0
4.319864e-07	2.51741	0
4.320464e-07	2.51732	0
4.321064e-07	2.51723	0
4.321664e-07	2.51713	0
4.322264e-07	2.51704	0
4.322865e-07	2.51695	0
4.323465e-07	2.51686	0
4.324065e-07	2.51677	0
4.324665e-07	2.51667	0
4.325265e-07	2.51658	0
4.325865e-07	2.51649	0
4.326465e-07	2.5164	0
4.327065e-07	2.51631	0
4.327666e-07	2.51622	0
4.328266e-07	2.51612	0
4.328866e-07	2.51603	0
4.329466e-07	2.51594	0
4.330066e-07	2.51585	0
4.330666e-07	2.51576	0
4.331266e-07	2.51567	0
4.331866e-07	2.51558	0
4.332466e-07	2.51548	0
4.333067e-07	2.51539	0
4.333667e-07	2.5153	0
4.334267e-07	2.51521	0
4.334867e-07	2.51512	0
4.335467e-07	2.51503	0
4.336067e-07	2.51494	0
4.336667e-07	2.51485	0
4.337267e-07	2.51476	0
4.337868e-07	2.51467	0
4.338468e-07	2.51457	0
4.339068e-07	2.51448	0
4.339668e-07	2.51439	0
4.340268e-07	2.5143	0
4.340868e-07	2.51421	0
4.341468e-07	2.51412	0
4.342068e-07	2.51403	0
4.342669e-07	2.51394	0
4.343269e-07	2.51385	0
4.343869e-07	2.51376	0
4.344469e-07	2.51367	0
4.345069e-07	2.51358	0
4.345669e-07	2.51349	0
4.346269e-07	2.5134	0
4.346869e-07	2.51331	0
4.347469e-07	2.51322	0
4.348070e-07	2.51313	0
4.348670e-07	2.51304	0
4.349270e-07	2.51295	0
4.349870e-07	2.51286	0
4.350470e-07	2.51277	0
4.351070e-07	2.51268	0
4.351670e-07	2.51259	0
4.352270e-07	2.5125	0
4.352871e-07	2.51241	0
4.353471e-07	2.51232	0
4.354071e-07	2.51223	0
4.354671e-07	2.51214	0
4.355271e-07	2.51205	0
4.355871e-07	2.51196	0
4.356471e-07	2.51188	0
4.357071e-07	2.51179	0
4.357672e-07	2.5117	0
4.358272e-07	2.51161	0
4.358872e-07	2.51152	0
4.359472e-07	2.51143	0
4.360072e-07	2.51134	0
4.360672e-07	2.51125	0
4.361272e-07	2.51116	0
4.361872e-07	2.51107	0
4.362472e-07	2.51099	0
4.363073e-07	2.5109	0
4.363673e-07	2.51081	0
4.364273e-07	2.51072	0
4.364873e-07	2.51063	0
4.365473e-07	2.51054	0
4.366073e-07	2.51045	0
4.366673e-07	2.51037	0
4.367273e-07	2.51028	0
4.367874e-07	2.51019	0
4.368474e-07	2.5101	0
4.369074e-07	2.51001	0
4.369674e-07	2.50992	0
4.370274e-07	2.50984	0
4.370874e-07	2.50975	0
4.371474e-07	2.50966	0
4.372074e-07	2.50957	0
4.372675e-07	2.50948	0
4.373275e-07	2.5094	0
4.373875e-07	2.50931	0
4.374475e-07	2.50922	0
4.375075e-07	2.50913	0
4.375675e-07	2.50904	0
4.376275e-07	2.50896	0
4.376875e-07	2.50887	0
4.377475e-07	2.50878	0
4.378076e-07	2.50869	0
4.378676e-07	2.50861	0
4.379276e-07	2.50852	0
4.379876e-07	2.50843	0
4.380476e-07	2.50834	0
4.381076e-07	2.50826	0
4.381676e-07	2.50817	0
4.382276e-07	2.50808	0
4.382877e-07	2.508	0
4.383477e-07	2.50791	0
4.384077e-07	2.50782	0
4.384677e-07	2.50773	0
4.385277e-07	2.50765	0
4.385877e-07	2.50756	0
4.386477e-07	2.50747	0
4.387077e-07	2.50739	0
4.387678e-07	2.5073	0
4.388278e-07	2.50721	0
4.388878e-07	2.50713	0
4.389478e-07	2.50704	0
4.390078e-07	2.50695	0
4.390678e-07	2.50687	0
4.391278e-07	2.50678	0
4.391878e-07	2.50669	0
4.392478e-07	2.50661	0
4.393079e-07	2.50652	0
4.393679e-07	2.50644	0
4.394279e-07	2.50635	0
4.394879e-07	2.50626	0
4.395479e-07	2.50618	0
4.396079e-07	2.50609	0
4.396679e-07	2.506	0
4.397279e-07	2.50592	0
4.397880e-07	2.50583	0
4.398480e-07	2.50575	0
4.399080e-07	2.50566	0
4.399680e-07	2.50557	0
4.400280e-07	2.50549	0
4.400880e-07	2.5054	0
4.401480e-07	2.50532	0
4.402080e-07	2.50523	0
4.402681e-07	2.50515	0
4.403281e-07	2.50506	0
4.403881e-07	2.50497	0
4.404481e-07	2.50489	0
4.405081e-07	2.5048	0
4.405681e-07	2.50472	0
4.406281e-07	2.50463	0
4.406881e-07	2.50455	0
4.407481e-07	2.50446	0
4.408082e-07	2.50438	0
4.408682e-07	2.50429	0
4.409282e-07	2.50421	0
4.409882e-07	2.50412	0
4.410482e-07	2.50404	0
4.411082e-07	2.50395	0
4.411682e-07	2.50387	0
4.412282e-07	2.50378	0
4.412883e-07	2.5037	0
4.413483e-07	2.50361	0
4.414083e-07	2.50353	0
4.414683e-07	2.50344	0
4.415283e-07	2.50336	0
4.415883e-07	2.50327	0
4.416483e-07	2.50319	0
4.417083e-07	2.5031	0
4.417684e-07	2.50302	0
4.418284e-07	2.50294	0
4.418884e-07	2.50285	0
4.419484e-07	2.50277	0
4.420084e-07	2.50268	0
4.420684e-07	2.5026	0
4.421284e-07	2.50251	0
4.421884e-07	2.50243	0
4.422484e-07	2.50235	0
4.423085e-07	2.50226	0
4.423685e-07	2.50218	0
4.424285e-07	2.50209	0
4.424885e-07	2.50201	0
4.425485e-07	2.50193	0
4.426085e-07	2.50184	0
4.426685e-07	2.50176	0
4.427285e-07	2.50167	0
4.427886e-07	2.50159	0
4.428486e-07	2.50151	0
4.429086e-07	2.50142	0
4.429686e-07	2.50134	0
4.430286e-07	2.50126	0
4.430886e-07	2.50117	0
4.431486e-07	2.50109	0
4.432086e-07	2.50101	0
4.432687e-07	2.50092	0
4.433287e-07	2.50084	0
4.433887e-07	2.50076	0
4.434487e-07	2.50067	0
4.435087e-07	2.50059	0
4.435687e-07	2.50051	0
4.436287e-07	2.50042	0
4.436887e-07	2.50034	0
4.437487e-07	2.50026	0
4.438088e-07	2.50017	0
4.438688e-07	2.50009	0
4.439288e-07	2.50001	0
4.439888e-07	2.49993	0
4.440488e-07	2.49984	0
4.441088e-07	2.49976	0
4.441688e-07	2.49968	0
4.442288e-07	2.4996	0
4.442889e-07	2.49951	0
4.443489e-07	2.49943	0
4.444089e-07	2.49935	0
4.444689e-07	2.49927	0
4.445289e-07	2.49918	0
4.445889e-07	2.4991	0
4.446489e-07	2.49902	0
4.447089e-07	2.49894	0
4.447690e-07	2.49885	0
4.448290e-07	2.49877	0
4.448890e-07	2.49869	0
4.449490e-07	2.49861	0
4.450090e-07	2.49852	0
4.450690e-07	2.49844	0
4.451290e-07	2.49836	0
4.451890e-07	2.49828	0
4.452490e-07	2.4982	0
4.453091e-07	2.49812	0
4.453691e-07	2.49803	0
4.454291e-07	2.49795	0
4.454891e-07	2.49787	0
4.455491e-07	2.49779	0
4.456091e-07	2.49771	0
4.456691e-07	2.49762	0
4.457291e-07	2.49754	0
4.457892e-07	2.49746	0
4.458492e-07	2.49738	0
4.459092e-07	2.4973	0
4.459692e-07	2.49722	0
4.460292e-07	2.49714	0
4.460892e-07	2.49705	0
4.461492e-07	2.49697	0
4.462092e-07	2.49689	0
4.462693e-07	2.49681	0
4.463293e-07	2.49673	0
4.463893e-07	2.49665	0
4.464493e-07	2.49657	0
4.465093e-07	2.49649	0
4.465693e-07	2.49641	0
4.466293e-07	2.49632	0
4.466893e-07	2.49624	0
4.467493e-07	2.49616	0
4.468094e-07	2.49608	0
4.468694e-07	2.496	0
4.469294e-07	2.49592	0
4.469894e-07	2.49584	0
4.470494e-07	2.49576	0
4.471094e-07	2.49568	0
4.471694e-07	2.4956	0
4.472294e-07	2.49552	0
4.472895e-07	2.49544	0
4.473495e-07	2.49536	0
4.474095e-07	2.49528	0
4.474695e-07	2.4952	0
4.475295e-07	2.49512	0
4.475895e-07	2.49504	0
4.476495e-07	2.49496	0
4.477095e-07	2.49488	0
4.477696e-07	2.4948	0
4.478296e-07	2.49472	0
4.478896e-07	2.49464	0
4.479496e-07	2.49456	0
4.480096e-07	2.49448	0
4.480696e-07	2.4944	0
4.481296e-07	2.49432	0
4.481896e-07	2.49424	0
4.482496e-07	2.49416	0
4.483097e-07	2.49408	0
4.483697e-07	2.494	0
4.484297e-07	2.49392	0
4.484897e-07	2.49384	0
4.485497e-07	2.49376	0
4.486097e-07	2.49368	0
4.486697e-07	2.4936	0
4.487297e-07	2.49352	0
4.487898e-07	2.49344	0
4.488498e-07	2.49336	0
4.489098e-07	2.49328	0
4.489698e-07	2.4932	0
4.490298e-07	2.49312	0
4.490898e-07	2.49304	0
4.491498e-07	2.49296	0
4.492098e-07	2.49288	0
4.492699e-07	2.49281	0
4.493299e-07	2.49273	0
4.493899e-07	2.49265	0
4.494499e-07	2.49257	0
4.495099e-07	2.49249	0
4.495699e-07	2.49241	0
4.496299e-07	2.49233	0
4.496899e-07	2.49225	0
4.497499e-07	2.49217	0
4.498100e-07	2.4921	0
4.498700e-07	2.49202	0
4.499300e-07	2.49194	0
4.499900e-07	2.49186	0
4.500500e-07	2.49178	0
4.501100e-07	2.4917	0
4.501700e-07	2.49162	0
4.502300e-07	2.49155	0
4.502901e-07	2.49147	0
4.503501e-07	2.49139	0
4.504101e-07	2.49131	0
4.504701e-07	2.49123	0
4.505301e-07	2.49115	0
4.505901e-07	2.49108	0
4.506501e-07	2.491	0
4.507101e-07	2.49092	0
4.507702e-07	2.49084	0
4.508302e-07	2.49076	0
4.508902e-07	2.49069	0
4.509502e-07	2.49061	0
4.510102e-07	2.49053	0
4.510702e-07	2.49045	0
4.511302e-07	2.49037	0
4.511902e-07	2.4903	0
4.512503e-07	2.49022	0
4.513103e-07	2.49014	0
4.513703e-07	2.49006	0
4.514303e-07	2.48999	0
4.514903e-07	2.48991	0
4.515503e-07	2.48983	0
4.516103e-07	2.48975	0
4.516703e-07	2.48968	0
4.517303e-07	2.4896	0
4.517904e-07	2.48952	0
4.518504e-07	2.48944	0
4.519104e-07	2.48937	0
4.519704e-07	2.48929	0
4.520304e-07	2.48921	0
4.520904e-07	2.48913	0
4.521504e-07	2.48906	0
4.522104e-07	2.48898	0
4.522705e-07	2.4889	0
4.523305e-07	2.48883	0
4.523905e-07	2.48875	0
4.524505e-07	2.48867	0
4.525105e-07	2.4886	0
4.525705e-07	2.48852	0
4.526305e-07	2.48844	0
4.526905e-07	2.48836	0
4.527506e-07	2.48829	0
4.528106e-07	2.48821	0
4.528706e-07	2.48813	0
4.529306e-07	2.48806	0
4.529906e-07	2.48798	0
4.530506e-07	2.4879	0
4.531106e-07	2.48783	0
4.531706e-07	2.48775	0
4.532306e-07	2.48768	0
4.532907e-07	2.4876	0
4.533507e-07	2.48752	0
4.534107e-07	2.48745	0
4.534707e-07	2.48737	0
4.535307e-07	2.48729	0
4.535907e-07	2.48722	0
4.536507e-07	2.48714	0
4.537107e-07	2.48707	0
4.537708e-07	2.48699	0
4.538308e-07	2.48691	0
4.538908e-07	2.48684	0
4.539508e-07	2.48676	0
4.540108e-07	2.48669	0
4.540708e-07	2.48661	0
4.541308e-07	2.48653	0
4.541908e-07	2.48646	0
4.542509e-07	2.48638	0
4.543109e-07	2.48631	0
4.543709e-07	2.48623	0
4.544309e-07	2.48615	0
4.544909e-07	2.48608	0
4.545509e-07	2.486	0
4.546109e-07	2.48593	0
4.546709e-07	2.48585	0
4.547309e-07	2.48578	0
4.547910e-07	2.4857	0
4.548510e-07	2.48563	0
4.549110e-07	2.48555	0
4.549710e-07	2.48548	0
4.550310e-07	2.4854	0
4.550910e-07	2.48533	0
4.551510e-07	2.48525	0
4.552110e-07	2.48517	0
4.552711e-07	2.4851	0
4.553311e-07	2.48502	0
4.553911e-07	2.48495	0
4.554511e-07	2.48487	0
4.555111e-07	2.4848	0
4.555711e-07	2.48472	0
4.556311e-07	2.48465	0
4.556911e-07	2.48457	0
4.557512e-07	2.4845	0
4.558112e-07	2.48443	0
4.558712e-07	2.48435	0
4.559312e-07	2.48428	0
4.559912e-07	2.4842	0
4.560512e-07	2.48413	0
4.561112e-07	2.48405	0
4.561712e-07	2.48398	0
4.562312e-07	2.4839	0
4.562913e-07	2.48383	0
4.563513e-07	2.48375	0
4.564113e-07	2.48368	0
4.564713e-07	2.48361	0
4.565313e-07	2.48353	0
4.565913e-07	2.48346	0
4.566513e-07	2.48338	0
4.567113e-07	2.48331	0
4.567714e-07	2.48323	0
4.568314e-07	2.48316	0
4.568914e-07	2.48309	0
4.569514e-07	2.48301	0
4.570114e-07	2.48294	0
4.570714e-07	2.48286	0
4.571314e-07	2.48279	0
4.571914e-07	2.48272	0
4.572515e-07	2.48264	0
4.573115e-07	2.48257	0
4.573715e-07	2.48249	0
4.574315e-07	2.48242	0
4.574915e-07	2.48235	0
4.575515e-07	2.48227	0
4.576115e-07	2.4822	0
4.576715e-07	2.48213	0
4.577315e-07	2.48205	0
4.577916e-07	2.48198	0
4.578516e-07	2.48191	0
4.579116e-07	2.48183	0
4.579716e-07	2.48176	0
4.580316e-07	2.48169	0
4.580916e-07	2.48161	0
4.581516e-07	2.48154	0
4.582116e-07	2.48147	0
4.582717e-07	2.48139	0
4.583317e-07	2.48132	0
4.583917e-07	2.48125	0
4.584517e-07	2.48117	0
4.585117e-07	2.4811	0
4.585717e-07	2.48103	0
4.586317e-07	2.48095	0
4.586917e-07	2.48088	0
4.587518e-07	2.48081	0
4.588118e-07	2.48073	0
4.588718e-07	2.48066	0
4.589318e-07	2.48059	0
4.589918e-07	2.48052	0
4.590518e-07	2.48044	0
4.591118e-07	2.48037	0
4.591718e-07	2.4803	0
4.592318e-07	2.48023	0
4.592919e-07	2.48015	0
4.593519e-07	2.48008	0
4.594119e-07	2.48001	0
4.594719e-07	2.47993	0
4.595319e-07	2.47986	0
4.595919e-07	2.47979	0
4.596519e-07	2.47972	0
4.597119e-07	2.47965	0
4.597720e-07	2.47957	0
4.598320e-07	2.4795	0
4.598920e-07	2.47943	0
4.599520e-07	2.47936	0
4.600120e-07	2.47928	0
4.600720e-07	2.47921	0
4.601320e-07	2.47914	0
4.601920e-07	2.47907	0
4.602521e-07	2.479	0
4.603121e-07	2.47892	0
4.603721e-07	2.47885	0
4.604321e-07	2.47878	0
4.604921e-07	2.47871	0
4.605521e-07	2.47864	0
4.606121e-07	2.47856	0
4.606721e-07	2.47849	0
4.607321e-07	2.47842	0
4.607922e-07	2.47835	0
4.608522e-07	2.47828	0
4.609122e-07	2.47821	0
4.609722e-07	2.47813	0
4.610322e-07	2.47806	0
4.610922e-07	2.47799	0
4.611522e-07	2.47792	0
4.612122e-07	2.47785	0
4.612723e-07	2.47778	0
4.613323e-07	2.47771	0
4.613923e-07	2.47763	0
4.614523e-07	2.47756	0
4.615123e-07	2.47749	0
4.615723e-07	2.47742	0
4.616323e-07	2.47735	0
4.616923e-07	2.47728	0
4.617524e-07	2.47721	0
4.618124e-07	2.47714	0
4.618724e-07	2.47706	0
4.619324e-07	2.47699	0
4.619924e-07	2.47692	0
4.620524e-07	2.47685	0
4.621124e-07	2.47678	0
4.621724e-07	2.47671	0
4.622324e-07	2.47664	0
4.622925e-07	2.47657	0
4.623525e-07	2.4765	0
4.624125e-07	2.47643	0
4.624725e-07	2.47636	0
4.625325e-07	2.47628	0
4.625925e-07	2.47621	0
4.626525e-07	2.47614	0
4.627125e-07	2.47607	0
4.627726e-07	2.476	0
4.628326e-07	2.47593	0
4.628926e-07	2.47586	0
4.629526e-07	2.47579	0
4.630126e-07	2.47572	0
4.630726e-07	2.47565	0
4.631326e-07	2.47558	0
4.631926e-07	2.47551	0
4.632527e-07	2.47544	0
4.633127e-07	2.47537	0
4.633727e-07	2.4753	0
4.634327e-07	2.47523	0
4.634927e-07	2.47516	0
4.635527e-07	2.47509	0
4.636127e-07	2.47502	0
4.636727e-07	2.47495	0
4.637327e-07	2.47488	0
4.637928e-07	2.47481	0
4.638528e-07	2.47474	0
4.639128e-07	2.47467	0
4.639728e-07	2.4746	0
4.640328e-07	2.47453	0
4.640928e-07	2.47446	0
4.641528e-07	2.47439	0
4.642128e-07	2.47432	0
4.642729e-07	2.47425	0
4.643329e-07	2.47418	0
4.643929e-07	2.47411	0
4.644529e-07	2.47404	0
4.645129e-07	2.47397	0
4.645729e-07	2.4739	0
4.646329e-07	2.47383	0
4.646929e-07	2.47376	0
4.647530e-07	2.47369	0
4.648130e-07	2.47362	0
4.648730e-07	2.47356	0
4.649330e-07	2.47349	0
4.649930e-07	2.47342	0
4.650530e-07	2.47335	0
4.651130e-07	2.47328	0
4.651730e-07	2.47321	0
4.652330e-07	2.47314	0
4.652931e-07	2.47307	0
4.653531e-07	2.473	0
4.654131e-07	2.47293	0
4.654731e-07	2.47286	0
4.655331e-07	2.4728	0
4.655931e-07	2.47273	0
4.656531e-07	2.47266	0
4.657131e-07	2.47259	0
4.657732e-07	2.47252	0
4.658332e-07	2.47245	0
4.658932e-07	2.47238	0
4.659532e-07	2.47231	0
4.660132e-07	2.47224	0
4.660732e-07	2.47218	0
4.661332e-07	2.47211	0
4.661932e-07	2.47204	0
4.662533e-07	2.47197	0
4.663133e-07	2.4719	0
4.663733e-07	2.47183	0
4.664333e-07	2.47176	0
4.664933e-07	2.4717	0
4.665533e-07	2.47163	0
4.666133e-07	2.47156	0
4.666733e-07	2.47149	0
4.667333e-07	2.47142	0
4.667934e-07	2.47135	0
4.668534e-07	2.47129	0
4.669134e-07	2.47122	0
4.669734e-07	2.47115	0
4.670334e-07	2.47108	0
4.670934e-07	2.47101	0
4.671534e-07	2.47095	0
4.672134e-07	2.47088	0
4.672735e-07	2.47081	0
4.673335e-07	2.47074	0
4.673935e-07	2.47067	0
4.674535e-07	2.47061	0
4.675135e-07	2.47054	0
4.675735e-07	2.47047	0
4.676335e-07	2.4704	0
4.676935e-07	2.47034	0
4.677536e-07	2.47027	0
4.678136e-07	2.4702	0
4.678736e-07	2.47013	0
4.679336e-07	2.47006	0
4.679936e-07	2.47	0
4.680536e-07	2.46993	0
4.681136e-07	2.46986	0
4.681736e-07	2.46979	0
4.682336e-07	2.46973	0
4.682937e-07	2.46966	0
4.683537e-07	2.46959	0
4.684137e-07	2.46952	0
4.684737e-07	2.46946	0
4.685337e-07	2.46939	0
4.685937e-07	2.46932	0
4.686537e-07	2.46926	0
4.687137e-07	2.46919	0
4.687738e-07	2.46912	0
4.688338e-07	2.46905	0
4.688938e-07	2.46899	0
4.689538e-07	2.46892	0
4.690138e-07	2.46885	0
4.690738e-07	2.46879	0
4.691338e-07	2.46872	0
4.691938e-07	2.46865	0
4.692539e-07	2.46859	0
4.693139e-07	2.46852	0
4.693739e-07	2.46845	0
4.694339e-07	2.46838	0
4.694939e-07	2.46832	0
4.695539e-07	2.46825	0
4.696139e-07	2.46818	0
4.696739e-07	2.46812	0
4.697339e-07	2.46805	0
4.697940e-07	2.46798	0
4.698540e-07	2.46792	0
4.699140e-07	2.46785	0
4.699740e-07	2.46779	0
4.700340e-07	2.46772	0
4.700940e-07	2.46765	0
4.701540e-07	2.46759	0
4.702140e-07	2.46752	0
4.702741e-07	2.46745	0
4.703341e-07	2.46739	0
4.703941e-07	2.46732	0
4.704541e-07	2.46725	0
4.705141e-07	2.46719	0
4.705741e-07	2.46712	0
4.706341e-07	2.46706	0
4.706941e-07	2.46699	0
4.707542e-07	2.46692	0
4.708142e-07	2.46686	0
4.708742e-07	2.46679	0
4.709342e-07	2.46673	0
4.709942e-07	2.46666	0
4.710542e-07	2.46659	0
4.711142e-07	2.46653	0
4.711742e-07	2.46646	0
4.712342e-07	2.4664	0
4.712943e-07	2.46633	0
4.713543e-07	2.46626	0
4.714143e-07	2.4662	0
4.714743e-07	2.46613	0
4.715343e-07	2.46607	0
4.715943e-07	2.466	0
4.716543e-07	2.46594	0
4.717143e-07	2.46587	0
4.717744e-07	2.4658	0
4.718344e-07	2.46574	0
4.718944e-07	2.46567	0
4.719544e-07	2.46561	0
4.720144e-07	2.46554	0
4.720744e-07	2.46548	0
4.721344e-07	2.46541	0
4.721944e-07	2.46535	0
4.722545e-07	2.46528	0
4.723145e-07	2.46522	0
4.723745e-07	2.46515	0
4.724345e-07	2.46509	0
4.724945e-07	2.46502	0
4.725545e-07	2.46496	0
4.726145e-07	2.46489	0
4.726745e-07	2.46483	0
4.727345e-07	2.46476	0
4.727946e-07	2.4647	0
4.728546e-07	2.46463	0
4.729146e-07	2.46457	0
4.729746e-07	2.4645	0
4.730346e-07	2.46444	0
4.730946e-07	2.46437	0
4.731546e-07	2.46431	0
4.732146e-07	2.46424	0
4.732747e-07	2.46418	0
4.733347e-07	2.46411	0
4.733947e-07	2.46405	0
4.734547e-07	2.46398	0
4.735147e-07	2.46392	0
4.735747e-07	2.46385	0
4.736347e-07	2.46379	0
4.736947e-07	2.46372	0
4.737548e-07	2.46366	0
4.738148e-07	2.46359	0
4.738748e-07	2.46353	0
4.739348e-07	2.46347	0
4.739948e-07	2.4634	0
4.740548e-07	2.46334	0
4.741148e-07	2.46327	0
4.741748e-07	2.46321	0
4.742348e-07	2.46314	0
4.742949e-07	2.46308	0
4.743549e-07	2.46302	0
4.744149e-07	2.46295	0
4.744749e-07	2.46289	0
4.745349e-07	2.46282	0
4.745949e-07	2.46276	0
4.746549e-07	2.4627	0
4.747149e-07	2.46263	0
4.747750e-07	2.46257	0
4.748350e-07	2.4625	0
4.748950e-07	2.46244	0
4.749550e-07	2.46238	0
4.750150e-07	2.46231	0
4.750750e-07	2.46225	0
4.751350e-07	2.46218	0
4.751950e-07	2.46212	0
4.752551e-07	2.46206	0
4.753151e-07	2.46199	0
4.753751e-07	2.46193	0
4.754351e-07	2.46187	0
4.754951e-07	2.4618	0
4.755551e-07	2.46174	0
4.756151e-07	2.46167	0
4.756751e-07	2.46161	0
4.757351e-07	2.46155	0
4.757952e-07	2.46148	0
4.758552e-07	2.46142	0
4.759152e-07	2.46136	0
4.759752e-07	2.46129	0
4.760352e-07	2.46123	0
4.760952e-07	2.46117	0
4.761552e-07	2.4611	0
4.762152e-07	2.46104	0
4.762753e-07	2.46098	0
4.763353e-07	2.46091	0
4.763953e-07	2.46085	0
4.764553e-07	2.46079	0
4.765153e-07	2.46072	0
4.765753e-07	2.46066	0
4.766353e-07	2.4606	0
4.766953e-07	2.46054	0
4.767554e-07	2.46047	0
4.768154e-07	2.46041	0
4.768754e-07	2.46035	0
4.769354e-07	2.46028	0
4.769954e-07	2.46022	0
4.770554e-07	2.46016	0
4.771154e-07	2.4601	0
4.771754e-07	2.46003	0
4.772354e-07	2.45997	0
4.772955e-07	2.45991	0
4.773555e-07	2.45984	0
4.774155e-07	2.45978	0
4.774755e-07	2.45972	0
4.775355e-07	2.45966	0
4.775955e-07	2.45959	0
4.776555e-07	2.45953	0
4.777155e-07	2.45947	0
4.777756e-07	2.45941	0
4.778356e-07	2.45934	0
4.778956e-07	2.45928	0
4.779556e-07	2.45922	0
4.780156e-07	2.45916	0
4.780756e-07	2.45909	0
4.781356e-07	2.45903	0
4.781956e-07	2.45897	0
4.782557e-07	2.45891	0
4.783157e-07	2.45885	0
4.783757e-07	2.45878	0
4.784357e-07	2.45872	0
4.784957e-07	2.45866	0
4.785557e-07	2.4586	0
4.786157e-07	2.45853	0
4.786757e-07	2.45847	0
4.787357e-07	2.45841	0
4.787958e-07	2.45835	0
4.788558e-07	2.45829	0
4.789158e-07	2.45822	0
4.789758e-07	2.45816	0
4.790358e-07	2.4581	0
4.790958e-07	2.45804	0
4.791558e-07	2.45798	0
4.792158e-07	2.45792	0
4.792759e-07	2.45785	0
4.793359e-07	2.45779	0
4.793959e-07	2.45773	0
4.794559e-07	2.45767	0
4.795159e-07	2.45761	0
4.795759e-07	2.45755	0
4.796359e-07	2.45748	0
4.796959e-07	2.45742	0
4.797560e-07	2.45736	0
4.798160e-07	2.4573	0
4.798760e-07	2.45724	0
4.799360e-07	2.45718	0
4.799960e-07	2.45711	0
4.800560e-07	2.45705	0
4.801160e-07	2.45699	0
4.801760e-07	2.45693	0
4.802360e-07	2.45687	0
4.802961e-07	2.45681	0
4.803561e-07	2.45675	0
4.804161e-07	2.45669	0
4.804761e-07	2.45662	0
4.805361e-07	2.45656	0
4.805961e-07	2.4565	0
4.806561e-07	2.45644	0
4.807161e-07	2.45638	0
4.807762e-07	2.45632	0
4.808362e-07	2.45626	0
4.808962e-07	2.4562	0
4.809562e-07	2.45614	0
4.810162e-07	2.45608	0
4.810762e-07	2.45601	0
4.811362e-07	2.45595	0
4.811962e-07	2.45589	0
4.812563e-07	2.45583	0
4.813163e-07	2.45577	0
4.813763e-07	2.45571	0
4.814363e-07	2.45565	0
4.814963e-07	2.45559	0
4.815563e-07	2.45553	0
4.816163e-07	2.45547	0
4.816763e-07	2.45541	0
4.817363e-07	2.45535	0
4.817964e-07	2.45529	0
4.818564e-07	2.45523	0
4.819164e-07	2.45516	0
4.819764e-07	2.4551	0
4.820364e-07	2.45504	0
4.820964e-07	2.45498	0
4.821564e-07	2.45492	0
4.822164e-07	2.45486	0
4.822765e-07	2.4548	0
4.823365e-07	2.45474	0
4.823965e-07	2.45468	0
4.824565e-07	2.45462	0
4.825165e-07	2.45456	0
4.825765e-07	2.4545	0
4.826365e-07	2.45444	0
4.826965e-07	2.45438	0
4.827566e-07	2.45432	0
4.828166e-07	2.45426	0
4.828766e-07	2.4542	0
4.829366e-07	2.45414	0
4.829966e-07	2.45408	0
4.830566e-07	2.45402	0
4.831166e-07	2.45396	0
4.831766e-07	2.4539	0
4.832366e-07	2.45384	0
4.832967e-07	2.45378	0
4.833567e-07	2.45372	0
4.834167e-07	2.45366	0
4.834767e-07	2.4536	0
4.835367e-07	2.45354	0
4.835967e-07	2.45348	0
4.836567e-07	2.45342	0
4.837167e-07	2.45336	0
4.837768e-07	2.4533	0
4.838368e-07	2.45324	0
4.838968e-07	2.45318	0
4.839568e-07	2.45312	0
4.840168e-07	2.45307	0
4.840768e-07	2.45301	0
4.841368e-07	2.45295	0
4.841968e-07	2.45289	0
4.842569e-07	2.45283	0
4.843169e-07	2.45277	0
4.843769e-07	2.45271	0
4.844369e-07	2.45265	0
4.844969e-07	2.45259	0
4.845569e-07	2.45253	0
4.846169e-07	2.45247	0
4.846769e-07	2.45241	0
4.847369e-07	2.45235	0
4.847970e-07	2.45229	0
4.848570e-07	2.45223	0
4.849170e-07	2.45218	0
4.849770e-07	2.45212	0
4.850370e-07	2.45206	0
4.850970e-07	2.452	0
4.851570e-07	2.45194	0
4.852170e-07	2.45188	0
4.852771e-07	2.45182	0
4.853371e-07	2.45176	0
4.853971e-07	2.4517	0
4.854571e-07	2.45165	0
4.855171e-07	2.45159	0
4.855771e-07	2.45153	0
4.856371e-07	2.45147	0
4.856971e-07	2.45141	0
4.857572e-07	2.45135	0
4.858172e-07	2.45129	0
4.858772e-07	2.45123	0
4.859372e-07	2.45118	0
4.859972e-07	2.45112	0
4.860572e-07	2.45106	0
4.861172e-07	2.451	0
4.861772e-07	2.45094	0
4.862372e-07	2.45088	0
4.862973e-07	2.45082	0
4.863573e-07	2.45077	0
4.864173e-07	2.45071	0
4.864773e-07	2.45065	0
4.865373e-07	2.45059	0
4.865973e-07	2.45053	0
4.866573e-07	2.45047	0
4.867173e-07	2.45042	0
4.867774e-07	2.45036	0
4.868374e-07	2.4503	0
4.868974e-07	2.45024	0
4.869574e-07	2.45018	0
4.870174e-07	2.45012	0
4.870774e-07	2.45007	0
4.871374e-07	2.45001	0
4.871974e-07	2.44995	0
4.872575e-07	2.44989	0
4.873175e-07	2.44983	0
4.873775e-07	2.44978	0
4.874375e-07	2.44972	0
4.874975e-07	2.44966	0
4.875575e-07	2.4496	0
4.876175e-07	2.44954	0
4.876775e-07	2.44949	0
4.877375e-07	2.44943	0
4.877976e-07	2.44937	0
4.878576e-07	2.44931	0
4.879176e-07	2.44926	0
4.879776e-07	2.4492	0
4.880376e-07	2.44914	0
4.880976e-07	2.44908	0
4.881576e-07	2.44902	0
4.882176e-07	2.44897	0
4.882777e-07	2.44891	0
4.883377e-07	2.44885	0
4.883977e-07	2.44879	0
4.884577e-07	2.44874	0
4.885177e-07	2.44868	0
4.885777e-07	2.44862	0
4.886377e-07	2.44856	0
4.886977e-07	2.44851	0
4.887578e-07	2.44845	0
4.888178e-07	2.44839	0
4.888778e-07	2.44833	0
4.889378e-07	2.44828	0
4.889978e-07	2.44822	0
4.890578e-07	2.44816	0
4.891178e-07	2.44811	0
4.891778e-07	2.44805	0
4.892378e-07	2.44799	0
4.892979e-07	2.44793	0
4.893579e-07	2.44788	0
4.894179e-07	2.44782	0
4.894779e-07	2.44776	0
4.895379e-07	2.44771	0
4.895979e-07	2.44765	0
4.896579e-07	2.44759	0
4.897179e-07	2.44753	0
4.897780e-07	2.44748	0
4.898380e-07	2.44742	0
4.898980e-07	2.44736	0
4.899580e-07	2.44731	0
4.900180e-07	2.44725	0
4.900780e-07	2.44719	0
4.901380e-07	2.44714	0
4.901980e-07	2.44708	0
4.902581e-07	2.44702	0
4.903181e-07	2.44697	0
4.903781e-07	2.44691	0
4.904381e-07	2.44685	0
4.904981e-07	2.4468	0
4.905581e-07	2.44674	0
4.906181e-07	2.44668	0
4.906781e-07	2.44663	0
4.907381e-07	2.44657	0
4.907982e-07	2.44651	0
4.908582e-07	2.44646	0
4.909182e-07	2.4464	0
4.909782e-07	2.44634	0
4.910382e-07	2.44629	0
4.910982e-07	2.44623	0
4.911582e-07	2.44617	0
4.912182e-07	2.44612	0
4.912783e-07	2.44606	0
4.913383e-07	2.44601	0
4.913983e-07	2.44595	0
4.914583e-07	2.44589	0
4.915183e-07	2.44584	0
4.915783e-07	2.44578	0
4.916383e-07	2.44573	0
4.916983e-07	2.44567	0
4.917584e-07	2.44561	0
4.918184e-07	2.44556	0
4.918784e-07	2.4455	0
4.919384e-07	2.44544	0
4.919984e-07	2.44539	0
4.920584e-07	2.44533	0
4.921184e-07	2.44528	0
4.921784e-07	2.44522	0
4.922384e-07	2.44517	0
4.922985e-07	2.44511	0
4.923585e-07	2.44505	0
4.924185e-07	2.445	0
4.924785e-07	2.44494	0
4.925385e-07	2.44489	0
4.925985e-07	2.44483	0
4.926585e-07	2.44477	0
4.927185e-07	2.44472	0
4.927786e-07	2.44466	0
4.928386e-07	2.44461	0
4.928986e-07	2.44455	0
4.929586e-07	2.4445	0
4.930186e-07	2.44444	0
4.930786e-07	2.44439	0
4.931386e-07	2.44433	0
4.931986e-07	2.44427	0
4.932587e-07	2.44422	0
4.933187e-07	2.44416	0
4.933787e-07	2.44411	0
4.934387e-07	2.44405	0
4.934987e-07	2.444	0
4.935587e-07	2.44394	0
4.936187e-07	2.44389	0
4.936787e-07	2.44383	0
4.937387e-07	2.44378	0
4.937988e-07	2.44372	0
4.938588e-07	2.44367	0
4.939188e-07	2.44361	0
4.939788e-07	2.44356	0
4.940388e-07	2.4435	0
4.940988e-07	2.44344	0
4.941588e-07	2.44339	0
4.942188e-07	2.44333	0
4.942789e-07	2.44328	0
4.943389e-07	2.44322	0
4.943989e-07	2.44317	0
4.944589e-07	2.44311	0
4.945189e-07	2.44306	0
4.945789e-07	2.443	0
4.946389e-07	2.44295	0
4.946989e-07	2.44289	0
4.947590e-07	2.44284	0
4.948190e-07	2.44279	0
4.948790e-07	2.44273	0
4.949390e-07	2.44268	0
4.949990e-07	2.44262	0
4.950590e-07	2.44257	0
4.951190e-07	2.44251	0
4.951790e-07	2.44246	0
4.952390e-07	2.4424	0
4.952991e-07	2.44235	0
4.953591e-07	2.44229	0
4.954191e-07	2.44224	0
4.954791e-07	2.44218	0
4.955391e-07	2.44213	0
4.955991e-07	2.44207	0
4.956591e-07	2.44202	0
4.957191e-07	2.44197	0
4.957792e-07	2.44191	0
4.958392e-07	2.44186	0
4.958992e-07	2.4418	0
4.959592e-07	2.44175	0
4.960192e-07	2.44169	0
4.960792e-07	2.44164	0
4.961392e-07	2.44159	0
4.961992e-07	2.44153	0
4.962593e-07	2.44148	0
4.963193e-07	2.44142	0
4.963793e-07	2.44137	0
4.964393e-07	2.44131	0
4.964993e-07	2.44126	0
4.965593e-07	2.44121	0
4.966193e-07	2.44115	0
4.966793e-07	2.4411	0
4.967393e-07	2.44104	0
4.967994e-07	2.44099	0
4.968594e-07	2.44094	0
4.969194e-07	2.44088	0
4.969794e-07	2.44083	0
4.970394e-07	2.44077	0
4.970994e-07	2.44072	0
4.971594e-07	2.44067	0
4.972194e-07	2.44061	0
4.972795e-07	2.44056	0
4.973395e-07	2.4405	0
4.973995e-07	2.44045	0
4.974595e-07	2.4404	0
4.975195e-07	2.44034	0
4.975795e-07	2.44029	0
4.976395e-07	2.44024	0
4.976995e-07	2.44018	0
4.977596e-07	2.44013	0
4.978196e-07	2.44008	0
4.978796e-07	2.44002	0
4.979396e-07	2.43997	0
4.979996e-07	2.43991	0
4.980596e-07	2.43986	0
4.981196e-07	2.43981	0
4.981796e-07	2.43975	0
4.982396e-07	2.4397	0
4.982997e-07	2.43965	0
4.983597e-07	2.43959	0
4.984197e-07	2.43954	0
4.984797e-07	2.43949	0
4.985397e-07	2.43943	0
4.985997e-07	2.43938	0
4.986597e-07	2.43933	0
4.987197e-07	2.43927	0
4.987798e-07	2.43922	0
4.988398e-07	2.43917	0
4.988998e-07	2.43911	0
4.989598e-07	2.43906	0
4.990198e-07	2.43901	0
4.990798e-07	2.43896	0
4.991398e-07	2.4389	0
4.991998e-07	2.43885	0
4.992599e-07	2.4388	0
4.993199e-07	2.43874	0
4.993799e-07	2.43869	0
4.994399e-07	2.43864	0
4.994999e-07	2.43858	0
4.995599e-07	2.43853	0
4.996199e-07	2.43848	0
4.996799e-07	2.43843	0
4.997399e-07	2.43837	0
4.998000e-07	2.43832	0
4.998600e-07	2.43827	0
4.999200e-07	2.43821	0
4.999800e-07	2.43816	0
5.000400e-07	2.43811	0
5.001000e-07	2.43806	0
5.001600e-07	2.438	0
5.002200e-07	2.43795	0
5.002801e-07	2.4379	0
5.003401e-07	2.43785	0
5.004001e-07	2.43779	0
5.004601e-07	2.43774	0
5.005201e-07	2.43769	0
5.005801e-07	2.43763	0
5.006401e-07	2.43758	0
5.007001e-07	2.43753	0
5.007602e-07	2.43748	0
5.008202e-07	2.43743	0
5.008802e-07	2.43737	0
5.009402e-07	2.43732	0
5.010002e-07	2.43727	0
5.010602e-07	2.43722	0
5.011202e-07	2.43716	0
5.011802e-07	2.43711	0
5.012402e-07	2.43706	0
5.013003e-07	2.43701	0
5.013603e-07	2.43695	0
5.014203e-07	2.4369	0
5.014803e-07	2.43685	0
5.015403e-07	2.4368	0
5.016003e-07	2.43675	0
5.016603e-07	2.43669	0
5.017203e-07	2.43664	0
5.017804e-07	2.43659	0
5.018404e-07	2.43654	0
5.019004e-07	2.43649	0
5.019604e-07	2.43643	0
5.020204e-07	2.43638	0
5.020804e-07	2.43633	0
5.021404e-07	2.43628	0
5.022004e-07	2.43623	0
5.022605e-07	2.43617	0
5.023205e-07	2.43612	0
5.023805e-07	2.43607	0
5.024405e-07	2.43602	0
5.025005e-07	2.43597	0
5.025605e-07	2.43591	0
5.026205e-07	2.43586	0
5.026805e-07	2.43581	0
5.027405e-07	2.43576	0
5.028006e-07	2.43571	0
5.028606e-07	2.43566	0
5.029206e-07	2.4356	0
5.029806e-07	2.43555	0
5.030406e-07	2.4355	0
5.031006e-07	2.43545	0
5.031606e-07	2.4354	0
5.032206e-07	2.43535	0
5.032807e-07	2.4353	0
5.033407e-07	2.43524	0
5.034007e-07	2.43519	0
