Repository: kc-ml2/meent

# nk_data

Refractive index tables read by `read_material_table()`. Any `.txt` or `.mat` file below this
directory is picked up; the **file name is the lookup key**, case-insensitive, and the directory
it sits in is ignored.

```python
import meent

mee = meent.call_mee(backend=2, wavelength=1.55e-6, period=[1.0e-6], thickness=[2.0e-7])
mee.ucell = mee.put_refractive_index_in_ucell(ucell, ['sio2_malitson', 'au_johnson'], 1.55e-6)
```

Use `meent.print_materials()` to list everything available with its wavelength range, or
`meent.list_materials()` for the same data as dicts. To read one index directly, without going
through a solver:

```python
table = meent.read_material_table()

File: meent/nk_data/refractiveindex_info/SiO2_lemarchand.txt
Wavelength(m)	n	k
# material: SiO2
# source: F. Lemarchand. private communications (2013). Measurement method described in: L. Gao, F. Lemarchand, M. Lequime. Exploitation of multiple incidences spectrometric measurements for thin film reverse engineering. Opt. Express 20, 15734-15751 (2012)
# conditions: 580-nm monolayer deposited on BK7 substrate using the magnetron sputtering technique.
# upstream: polyanskiy/refractiveindex.info-database@ff11b58 main/SiO2/nk/Lemarchand.yml
# type: tabulated nk
# range: 2.5000e-07 - 2.5000e-06 m
# converted: 2026-07-31 by tools/convert_refractiveindex_info.py (wavelength um -> m)
2.500000e-07	1.51746	0.00026
2.550000e-07	1.51523	0.00024
2.600000e-07	1.51314	0.000222
2.650000e-07	1.51117	0.000206
2.700000e-07	1.50933	0.000191
2.750000e-07	1.5076	0.000179
2.800000e-07	1.50596	0.000167
2.850000e-07	1.50442	0.000157
2.900000e-07	1.50297	0.000148
2.950000e-07	1.50159	0.000139
3.000000e-07	1.50029	0.000132
3.050000e-07	1.49906	0.000125
3.100000e-07	1.49788	0.000118
3.150000e-07	1.49677	0.000112
3.200000e-07	1.49572	0.000107
3.250000e-07	1.49472	0.000102
3.300000e-07	1.49376	0
3.350000e-07	1.49285	0
3.400000e-07	1.49198	0
3.450000e-07	1.49115	0
3.500000e-07	1.49036	0
3.550000e-07	1.48961	0
3.600000e-07	1.48888	0
3.650000e-07	1.48819	0
3.700000e-07	1.48753	0
3.750000e-07	1.48689	0
3.800000e-07	1.48628	0
3.850000e-07	1.4857	0
3.900000e-07	1.48514	0
3.950000e-07	1.4846	0
4.000000e-07	1.48408	0
4.050000e-07	1.48358	0
4.100000e-07	1.4831	0
4.150000e-07	1.48264	0
4.200000e-07	1.4822	0
4.250000e-07	1.48177	0
4.300000e-07	1.48136	0
4.350000e-07	1.48096	0
4.400000e-07	1.48057	0
4.450000e-07	1.4802	0
4.500000e-07	1.47984	0
4.550000e-07	1.4795	0
4.600000e-07	1.47916	0
4.650000e-07	1.47884	0
4.700000e-07	1.47853	0
4.750000e-07	1.47822	0
4.800000e-07	1.47793	0
4.850000e-07	1.47765	0
4.900000e-07	1.47737	0
4.950000e-07	1.47711	0
5.000000e-07	1.47685	0
5.050000e-07	1.4766	0
5.100000e-07	1.47636	0
5.150000e-07	1.47612	0
5.200000e-07	1.47589	0
5.250000e-07	1.47567	0
5.300000e-07	1.47545	0
5.350000e-07	1.47524	0
5.400000e-07	1.47504	0
5.450000e-07	1.47484	0
5.500000e-07	1.47465	0
5.550000e-07	1.47446	0
5.600000e-07	1.47428	0
5.650000e-07	1.47411	0
5.700000e-07	1.47393	0
5.750000e-07	1.47377	0
5.800000e-07	1.4736	0
5.850000e-07	1.47344	0
5.900000e-07	1.47329	0
5.950000e-07	1.47314	0
6.000000e-07	1.47299	0
6.050000e-07	1.47285	0
6.100000e-07	1.47271	0
6.150000e-07	1.47257	0
6.200000e-07	1.47244	0
6.250000e-07	1.47231	0
6.300000e-07	1.47218	0
6.350000e-07	1.47206	0
6.400000e-07	1.47194	0
6.450000e-07	1.47182	0
6.500000e-07	1.4717	0
6.550000e-07	1.47159	0
6.600000e-07	1.47148	0
6.650000e-07	1.47137	0
6.700000e-07	1.47127	0
6.750000e-07	1.47117	0
6.800000e-07	1.47107	0
6.850000e-07	1.47097	0
6.900000e-07	1.47087	0
6.950000e-07	1.47078	0
7.000000e-07	1.47069	0
7.050000e-07	1.4706	0
7.100000e-07	1.47051	0
7.150000e-07	1.47042	0
7.200000e-07	1.47034	0
7.250000e-07	1.47026	0
7.300000e-07	1.47017	0
7.350000e-07	1.47009	0
7.400000e-07	1.47002	0
7.450000e-07	1.46994	0
7.500000e-07	1.46987	0
7.550000e-07	1.46979	0
7.600000e-07	1.46972	0
7.650000e-07	1.46965	0
7.700000e-07	1.46958	0
7.750000e-07	1.46952	0
7.800000e-07	1.46945	0
7.850000e-07	1.46939	0
7.900000e-07	1.46932	0
7.950000e-07	1.46926	0
8.000000e-07	1.4692	0
8.050000e-07	1.46914	0
8.100000e-07	1.46908	0
8.150000e-07	1.46902	0
8.200000e-07	1.46897	0
8.250000e-07	1.46891	0
8.300000e-07	1.46886	0
8.350000e-07	1.4688	0
8.400000e-07	1.46875	0
8.450000e-07	1.4687	0
8.500000e-07	1.46865	0
8.550000e-07	1.4686	0
8.600000e-07	1.46855	0
8.650000e-07	1.4685	0
8.700000e-07	1.46845	0
8.750000e-07	1.4684	0
8.800000e-07	1.46836	0
8.850000e-07	1.46832	0
8.900000e-07	1.46827	0
8.950000e-07	1.46823	0
9.000000e-07	1.46818	0
9.050000e-07	1.46814	0
9.100000e-07	1.4681	0
9.150000e-07	1.46806	0
9.200000e-07	1.46802	0
9.250000e-07	1.46798	0
9.300000e-07	1.46794	0
9.350000e-07	1.4679	0
9.400000e-07	1.46787	0
9.450000e-07	1.46783	0
9.500000e-07	1.46779	0
9.550000e-07	1.46776	0
9.600000e-07	1.46772	0
9.650000e-07	1.46769	0
9.700000e-07	1.46765	0
9.750000e-07	1.46762	0
9.800000e-07	1.46759	0
9.850000e-07	1.46755	0
9.900000e-07	1.46752	0
9.950000e-07	1.46749	0
1.000000e-06	1.46746	0
1.005000e-06	1.46743	0
1.010000e-06	1.4674	0
1.015000e-06	1.46737	0
1.020000e-06	1.46734	0
1.025000e-06	1.46731	0
1.030000e-06	1.46728	0
1.035000e-06	1.46725	0
1.040000e-06	1.46723	0
1.045000e-06	1.4672	0
1.050000e-06	1.46717	0
1.055000e-06	1.46715	0
1.060000e-06	1.46712	0
1.065000e-06	1.4671	0
1.070000e-06	1.46707	0
1.075000e-06	1.46704	0
1.080000e-06	1.46702	0
1.085000e-06	1.467	0
1.090000e-06	1.46697	0
1.095000e-06	1.46695	0
1.100000e-06	1.46693	0
1.105000e-06	1.4669	0
1.110000e-06	1.46688	0
1.115000e-06	1.46686	0
1.120000e-06	1.46684	0
1.125000e-06	1.46681	0
1.130000e-06	1.46679	0
1.135000e-06	1.46677	0
1.140000e-06	1.46675	0
1.145000e-06	1.46673	0
1.150000e-06	1.46671	0
1.155000e-06	1.46669	0
1.160000e-06	1.46667	0
1.165000e-06	1.46665	0
1.170000e-06	1.46663	0
1.175000e-06	1.46661	0
1.180000e-06	1.46659	0
1.185000e-06	1.46657	0
1.190000e-06	1.46656	0
1.195000e-06	1.46654	0
1.200000e-06	1.46652	0
1.205000e-06	1.4665	0
1.210000e-06	1.46648	0
1.215000e-06	1.46647	0
1.220000e-06	1.46645	0
1.225000e-06	1.46643	0
1.230000e-06	1.46642	0
1.235000e-06	1.4664	0
1.240000e-06	1.46638	0
1.245000e-06	1.46637	0
1.250000e-06	1.46635	0
1.255000e-06	1.46634	0
1.260000e-06	1.46632	0
1.265000e-06	1.46631	0
1.270000e-06	1.46629	0
1.275000e-06	1.46628	0
1.280000e-06	1.46626	0
1.285000e-06	1.46625	0
1.290000e-06	1.46623	0
1.295000e-06	1.46622	0
1.300000e-06	1.4662	0
1.305000e-06	1.46619	0
1.310000e-06	1.46618	0
1.315000e-06	1.46616	0
1.320000e-06	1.46615	0
1.325000e-06	1.46614	0
1.330000e-06	1.46612	0
1.335000e-06	1.46611	0
1.340000e-06	1.4661	0
1.345000e-06	1.46608	0
1.350000e-06	1.46607	0
1.355000e-06	1.46606	0
1.360000e-06	1.46605	0
1.365000e-06	1.46603	0
1.370000e-06	1.46602	0
1.375000e-06	1.46601	0
1.380000e-06	1.466	0
1.385000e-06	1.46599	0
1.390000e-06	1.46598	0
1.395000e-06	1.46596	0
1.400000e-06	1.46595	0
1.405000e-06	1.46594	0
1.410000e-06	1.46593	0
1.415000e-06	1.46592	0
1.420000e-06	1.46591	0
1.425000e-06	1.4659	0
1.430000e-06	1.46589	0
1.435000e-06	1.46588	0
1.440000e-06	1.46587	0
1.445000e-06	1.46586	0
1.450000e-06	1.46585	0
1.455000e-06	1.46584	0
1.460000e-06	1.46583	0
1.465000e-06	1.46582	0
1.470000e-06	1.46581	0
1.475000e-06	1.4658	0
1.480000e-06	1.46579	0
1.485000e-06	1.46578	0
1.490000e-06	1.46577	0
1.495000e-06	1.46576	0
1.500000e-06	1.46575	0
1.505000e-06	1.46574	0
1.510000e-06	1.46573	0
1.515000e-06	1.46572	0
1.520000e-06	1.46572	0
1.525000e-06	1.46571	0
1.530000e-06	1.4657	0
1.535000e-06	1.46569	0
1.540000e-06	1.46568	0
1.545000e-06	1.46567	0
1.550000e-06	1.46566	0
1.555000e-06	1.46566	0
1.560000e-06	1.46565	0
1.565000e-06	1.46564	0
1.570000e-06	1.46563	0
1.575000e-06	1.46562	0
1.580000e-06	1.46562	0
1.585000e-06	1.46561	0
1.590000e-06	1.4656	0
1.595000e-06	1.46559	0
1.600000e-06	1.46559	0
1.605000e-06	1.46558	0
1.610000e-06	1.46557	0
1.615000e-06	1.46556	0
1.620000e-06	1.46556	0
1.625000e-06	1.46555	0
1.630000e-06	1.46554	0
1.635000e-06	1.46554	0
1.640000e-06	1.46553	0
1.645000e-06	1.46552	0
1.650000e-06	1.46551	0
1.655000e-06	1.46551	0
1.660000e-06	1.4655	0
1.665000e-06	1.46549	0
1.670000e-06	1.46549	0
1.675000e-06	1.46548	0
1.680000e-06	1.46548	0
1.685000e-06	1.46547	0
1.690000e-06	1.46546	0
1.695000e-06	1.46546	0
1.700000e-06	1.46545	0
1.705000e-06	1.46544	0
1.710000e-06	1.46544	0
1.715000e-06	1.46543	0
1.720000e-06	1.46542	0
1.725000e-06	1.46542	0
1.730000e-06	1.46541	0
1.735000e-06	1.46541	0
1.740000e-06	1.4654	0
1.745000e-06	1.4654	0
1.750000e-06	1.46539	0
1.755000e-06	1.46538	0
1.760000e-06	1.46538	0
1.765000e-06	1.46537	0
1.770000e-06	1.46537	0
1.775000e-06	1.46536	0
1.780000e-06	1.46536	0
1.785000e-06	1.46535	0
1.790000e-06	1.46535	0
1.795000e-06	1.46534	0
1.800000e-06	1.46534	0
1.805000e-06	1.46533	0
1.810000e-06	1.46532	0
1.815000e-06	1.46532	0
1.820000e-06	1.46531	0
1.825000e-06	1.46531	0
1.830000e-06	1.46531	0
1.835000e-06	1.4653	0
1.840000e-06	1.4653	0
1.845000e-06	1.46529	0
1.850000e-06	1.46528	0
1.855000e-06	1.46528	0
1.860000e-06	1.46528	0
1.865000e-06	1.46527	0
1.870000e-06	1.46527	0
1.875000e-06	1.46526	0
1.880000e-06	1.46526	0
1.885000e-06	1.46525	0
1.890000e-06	1.46525	0
1.895000e-06	1.46524	0
1.900000e-06	1.46524	0
1.905000e-06	1.46523	0
1.910000e-06	1.46523	0
1.915000e-06	1.46522	0
1.920000e-06	1.46522	0
1.925000e-06	1.46522	0
1.930000e-06	1.46521	0
1.935000e-06	1.46521	0
1.940000e-06	1.4652	0
1.945000e-06	1.4652	0
1.950000e-06	1.4652	0
1.955000e-06	1.46519	0
1.960000e-06	1.46519	0
1.965000e-06	1.46518	0
1.970000e-06	1.46518	0
1.975000e-06	1.46517	0
1.980000e-06	1.46517	0
1.985000e-06	1.46517	0
1.990000e-06	1.46516	0
1.995000e-06	1.46516	0
2.000000e-06	1.46516	0
2.005000e-06	1.46515	0
2.010000e-06	1.46515	0
2.015000e-06	1.46514	0
2.020000e-06	1.46514	0
2.025000e-06	1.46514	0
2.030000e-06	1.46513	0
2.035000e-06	1.46513	0
2.040000e-06	1.46513	0
2.045000e-06	1.46512	0
2.050000e-06	1.46512	0
2.055000e-06	1.46511	0
2.060000e-06	1.46511	0
2.065000e-06	1.46511	0
2.070000e-06	1.46511	0
2.075000e-06	1.4651	0
2.080000e-06	1.4651	0
2.085000e-06	1.4651	0
2.090000e-06	1.46509	0
2.095000e-06	1.46509	0
2.100000e-06	1.46508	0
2.105000e-06	1.46508	0
2.110000e-06	1.46508	0
2.115000e-06	1.46507	0
2.120000e-06	1.46507	0
2.125000e-06	1.46507	0
2.130000e-06	1.46507	0
2.135000e-06	1.46506	0
2.140000e-06	1.46506	0
2.145000e-06	1.46506	0
2.150000e-06	1.46505	0
2.155000e-06	1.46505	0
2.160000e-06	1.46505	0
2.165000e-06	1.46504	0
2.170000e-06	1.46504	0
2.175000e-06	1.46504	0
2.180000e-06	1.46504	0
2.185000e-06	1.46503	0
2.190000e-06	1.46503	0
2.195000e-06	1.46503	0
2.200000e-06	1.46502	0
2.205000e-06	1.46502	0
2.210000e-06	1.46502	0
2.215000e-06	1.46501	0
2.220000e-06	1.46501	0
2.225000e-06	1.46501	0
2.230000e-06	1.46501	0
2.235000e-06	1.465	0
2.240000e-06	1.465	0
2.245000e-06	1.465	0
2.250000e-06	1.465	0
2.255000e-06	1.46499	0
2.260000e-06	1.46499	0
2.265000e-06	1.46499	0
2.270000e-06	1.46498	0
2.275000e-06	1.46498	0
2.280000e-06	1.46498	0
2.285000e-06	1.46498	0
2.290000e-06	1.46497	0
2.295000e-06	1.46497	0
2.300000e-06	1.46497	0
2.305000e-06	1.46497	0
2.310000e-06	1.46496	0
2.315000e-06	1.46496	0
2.320000e-06	1.46496	0
2.325000e-06	1.46496	0
2.330000e-06	1.46496	0
2.335000e-06	1.46495	0
2.340000e-06	1.46495	0
2.345000e-06	1.46495	0
2.350000e-06	1.46494	0
2.355000e-06	1.46494	0
2.360000e-06	1.46494	0
2.365000e-06	1.46494	0
2.370000e-06	1.46494	0
2.375000e-06	1.46493	0
2.380000e-06	1.46493	0
2.385000e-06	1.46493	0
2.390000e-06	1.46493	0
2.395000e-06	1.46492	0
2.400000e-06	1.46492	0
2.405000e-06	1.46492	0
2.410000e-06	1.46492	0
2.415000e-06	1.46492	0
2.420000e-06	1.46491	0
2.425000e-06	1.46491	0
2.430000e-06	1.46491	0
2.435000e-06	1.46491	0
2.440000e-06	1.4649	0
2.445000e-06	1.4649	0
2.450000e-06	1.4649	0
2.455000e-06	1.4649	0
2.460000e-06	1.4649	0
2.465000e-06	1.4649	0
2.470000e-06	1.46489	0
2.475000e-06	1.46489	0
2.480000e-06	1.46489	0
2.485000e-06	1.46489	0
2.490000e-06	1.46488	0
2.495000e-06	1.46488	0
2.500000e-06	1.46488	0

File: meent/nk_data/refractiveindex_info/SiO2_malitson.txt (part 1 of 3)
Wavelength(m)	n	k
# material: SiO2
# source: 1) I. H. Malitson. Interspecimen comparison of the refractive index of fused silica. J. Opt. Soc. Am. 55, 1205-1208 (1965) 2) C. Z. Tan. Determination of refractive index of silica glass for infrared wavelengths by IR spectroscopy. J. Non-Cryst. Solids 223, 158-163 (1998) * Sellmeier formula is reported in Ref. 1 for the 0.21-3.71 um wavelength range. Ref. 2 verifies the validity of the formula up to 6.7 um.
# conditions: Fused silica, 20 degC
# upstream: polyanskiy/refractiveindex.info-database@ff11b58 main/SiO2/nk/Malitson.yml
# type: formula 1
# note: dispersion formula sampled at 5000 points; k set to 0
# range: 2.1000e-07 - 6.7000e-06 m
# converted: 2026-07-31 by tools/convert_refractiveindex_info.py (wavelength um -> m)
2.100000e-07	1.53836	0
2.112983e-07	1.53696	0
2.125965e-07	1.5356	0
2.138948e-07	1.53427	0
2.151930e-07	1.53297	0
2.164913e-07	1.53171	0
2.177896e-07	1.53048	0
2.190878e-07	1.52928	0
2.203861e-07	1.52811	0
2.216843e-07	1.52696	0
2.229826e-07	1.52585	0
2.242809e-07	1.52475	0
2.255791e-07	1.52369	0
2.268774e-07	1.52265	0
2.281756e-07	1.52163	0
2.294739e-07	1.52063	0
2.307722e-07	1.51966	0
2.320704e-07	1.51871	0
2.333687e-07	1.51778	0
2.346669e-07	1.51687	0
2.359652e-07	1.51598	0
2.372635e-07	1.51511	0
2.385617e-07	1.51425	0
2.398600e-07	1.51342	0
2.411582e-07	1.5126	0
2.424565e-07	1.5118	0
2.437548e-07	1.51101	0
2.450530e-07	1.51024	0
2.463513e-07	1.50949	0
2.476495e-07	1.50875	0
2.489478e-07	1.50802	0
2.502460e-07	1.50731	0
2.515443e-07	1.50662	0
2.528426e-07	1.50593	0
2.541408e-07	1.50526	0
2.554391e-07	1.5046	0
2.567373e-07	1.50396	0
2.580356e-07	1.50332	0
2.593339e-07	1.5027	0
2.606321e-07	1.50209	0
2.619304e-07	1.50149	0
2.632286e-07	1.5009	0
2.645269e-07	1.50033	0
2.658252e-07	1.49976	0
2.671234e-07	1.4992	0
2.684217e-07	1.49865	0
2.697199e-07	1.49812	0
2.710182e-07	1.49759	0
2.723165e-07	1.49707	0
2.736147e-07	1.49656	0
2.749130e-07	1.49605	0
2.762112e-07	1.49556	0
2.775095e-07	1.49507	0
2.788078e-07	1.4946	0
2.801060e-07	1.49413	0
2.814043e-07	1.49366	0
2.827025e-07	1.49321	0
2.840008e-07	1.49276	0
2.852991e-07	1.49232	0
2.865973e-07	1.49189	0
2.878956e-07	1.49146	0
2.891938e-07	1.49104	0
2.904921e-07	1.49063	0
2.917904e-07	1.49022	0
2.930886e-07	1.48982	0
2.943869e-07	1.48943	0
2.956851e-07	1.48904	0
2.969834e-07	1.48866	0
2.982817e-07	1.48828	0
2.995799e-07	1.48791	0
3.008782e-07	1.48755	0
3.021764e-07	1.48719	0
3.034747e-07	1.48683	0
3.047730e-07	1.48648	0
3.060712e-07	1.48614	0
3.073695e-07	1.4858	0
3.086677e-07	1.48546	0
3.099660e-07	1.48514	0
3.112643e-07	1.48481	0
3.125625e-07	1.48449	0
3.138608e-07	1.48417	0
3.151590e-07	1.48386	0
3.164573e-07	1.48356	0
3.177556e-07	1.48325	0
3.190538e-07	1.48295	0
3.203521e-07	1.48266	0
3.216503e-07	1.48237	0
3.229486e-07	1.48208	0
3.242468e-07	1.4818	0
3.255451e-07	1.48152	0
3.268434e-07	1.48125	0
3.281416e-07	1.48097	0
3.294399e-07	1.48071	0
3.307381e-07	1.48044	0
3.320364e-07	1.48018	0
3.333347e-07	1.47992	0
3.346329e-07	1.47967	0
3.359312e-07	1.47942	0
3.372294e-07	1.47917	0
3.385277e-07	1.47893	0
3.398260e-07	1.47868	0
3.411242e-07	1.47844	0
3.424225e-07	1.47821	0
3.437207e-07	1.47798	0
3.450190e-07	1.47775	0
3.463173e-07	1.47752	0
3.476155e-07	1.4773	0
3.489138e-07	1.47707	0
3.502120e-07	1.47686	0
3.515103e-07	1.47664	0
3.528086e-07	1.47643	0
3.541068e-07	1.47622	0
3.554051e-07	1.47601	0
3.567033e-07	1.4758	0
3.580016e-07	1.4756	0
3.592999e-07	1.4754	0
3.605981e-07	1.4752	0
3.618964e-07	1.475	0
3.631946e-07	1.47481	0
3.644929e-07	1.47462	0
3.657912e-07	1.47443	0
3.670894e-07	1.47424	0
3.683877e-07	1.47405	0
3.696859e-07	1.47387	0
3.709842e-07	1.47369	0
3.722825e-07	1.47351	0
3.735807e-07	1.47333	0
3.748790e-07	1.47316	0
3.761772e-07	1.47298	0
3.774755e-07	1.47281	0
3.787738e-07	1.47264	0
3.800720e-07	1.47248	0
3.813703e-07	1.47231	0
3.826685e-07	1.47215	0
3.839668e-07	1.47198	0
3.852651e-07	1.47182	0
3.865633e-07	1.47166	0
3.878616e-07	1.47151	0
3.891598e-07	1.47135	0
3.904581e-07	1.4712	0
3.917564e-07	1.47105	0
3.930546e-07	1.4709	0
3.943529e-07	1.47075	0
3.956511e-07	1.4706	0
3.969494e-07	1.47045	0
3.982476e-07	1.47031	0
3.995459e-07	1.47017	0
4.008442e-07	1.47002	0
4.021424e-07	1.46988	0
4.034407e-07	1.46975	0
4.047389e-07	1.46961	0
4.060372e-07	1.46947	0
4.073355e-07	1.46934	0
4.086337e-07	1.4692	0
4.099320e-07	1.46907	0
4.112302e-07	1.46894	0
4.125285e-07	1.46881	0
4.138268e-07	1.46869	0
4.151250e-07	1.46856	0
4.164233e-07	1.46843	0
4.177215e-07	1.46831	0
4.190198e-07	1.46819	0
4.203181e-07	1.46806	0
4.216163e-07	1.46794	0
4.229146e-07	1.46782	0
4.242128e-07	1.46771	0
4.255111e-07	1.46759	0
4.268094e-07	1.46747	0
4.281076e-07	1.46736	0
4.294059e-07	1.46724	0
4.307041e-07	1.46713	0
4.320024e-07	1.46702	0
4.333007e-07	1.46691	0
4.345989e-07	1.4668	0
4.358972e-07	1.46669	0
4.371954e-07	1.46658	0
4.384937e-07	1.46647	0
4.397920e-07	1.46637	0
4.410902e-07	1.46626	0
4.423885e-07	1.46616	0
4.436867e-07	1.46605	0
4.449850e-07	1.46595	0
4.462833e-07	1.46585	0
4.475815e-07	1.46575	0
4.488798e-07	1.46565	0
4.501780e-07	1.46555	0
4.514763e-07	1.46545	0
4.527746e-07	1.46536	0
4.540728e-07	1.46526	0
4.553711e-07	1.46517	0
4.566693e-07	1.46507	0
4.579676e-07	1.46498	0
4.592659e-07	1.46488	0
4.605641e-07	1.46479	0
4.618624e-07	1.4647	0
4.631606e-07	1.46461	0
4.644589e-07	1.46452	0
4.657572e-07	1.46443	0
4.670554e-07	1.46434	0
4.683537e-07	1.46426	0
4.696519e-07	1.46417	0
4.709502e-07	1.46408	0
4.722484e-07	1.464	0
4.735467e-07	1.46391	0
4.748450e-07	1.46383	0
4.761432e-07	1.46375	0
4.774415e-07	1.46366	0
4.787397e-07	1.46358	0
4.800380e-07	1.4635	0
4.813363e-07	1.46342	0
4.826345e-07	1.46334	0
4.839328e-07	1.46326	0
4.852310e-07	1.46318	0
4.865293e-07	1.4631	0
4.878276e-07	1.46303	0
4.891258e-07	1.46295	0
4.904241e-07	1.46287	0
4.917223e-07	1.4628	0
4.930206e-07	1.46272	0
4.943189e-07	1.46265	0
4.956171e-07	1.46257	0
4.969154e-07	1.4625	0
4.982136e-07	1.46243	0
4.995119e-07	1.46235	0
5.008102e-07	1.46228	0
5.021084e-07	1.46221	0
5.034067e-07	1.46214	0
5.047049e-07	1.46207	0
5.060032e-07	1.462	0
5.073015e-07	1.46193	0
5.085997e-07	1.46186	0
5.098980e-07	1.46179	0
5.111962e-07	1.46173	0
5.124945e-07	1.46166	0
5.137928e-07	1.46159	0
5.150910e-07	1.46153	0
5.163893e-07	1.46146	0
5.176875e-07	1.4614	0
5.189858e-07	1.46133	0
5.202841e-07	1.46127	0
5.215823e-07	1.4612	0
5.228806e-07	1.46114	0
5.241788e-07	1.46108	0
5.254771e-07	1.46101	0
5.267754e-07	1.46095	0
5.280736e-07	1.46089	0
5.293719e-07	1.46083	0
5.306701e-07	1.46077	0
5.319684e-07	1.46071	0
5.332667e-07	1.46065	0
5.345649e-07	1.46059	0
5.358632e-07	1.46053	0
5.371614e-07	1.46047	0
5.384597e-07	1.46041	0
5.397580e-07	1.46035	0
5.410562e-07	1.4603	0
5.423545e-07	1.46024	0
5.436527e-07	1.46018	0
5.449510e-07	1.46013	0
5.462492e-07	1.46007	0
5.475475e-07	1.46001	0
5.488458e-07	1.45996	0
5.501440e-07	1.4599	0
5.514423e-07	1.45985	0
5.527405e-07	1.4598	0
5.540388e-07	1.45974	0
5.553371e-07	1.45969	0
5.566353e-07	1.45964	0
5.579336e-07	1.45958	0
5.592318e-07	1.45953	0
5.605301e-07	1.45948	0
5.618284e-07	1.45943	0
5.631266e-07	1.45938	0
5.644249e-07	1.45932	0
5.657231e-07	1.45927	0
5.670214e-07	1.45922	0
5.683197e-07	1.45917	0
5.696179e-07	1.45912	0
5.709162e-07	1.45907	0
5.722144e-07	1.45902	0
5.735127e-07	1.45897	0
5.748110e-07	1.45893	0
5.761092e-07	1.45888	0
5.774075e-07	1.45883	0
5.787057e-07	1.45878	0
5.800040e-07	1.45873	0
5.813023e-07	1.45869	0
5.826005e-07	1.45864	0
5.838988e-07	1.45859	0
5.851970e-07	1.45855	0
5.864953e-07	1.4585	0
5.877936e-07	1.45846	0
5.890918e-07	1.45841	0
5.903901e-07	1.45836	0
5.916883e-07	1.45832	0
5.929866e-07	1.45827	0
5.942849e-07	1.45823	0
5.955831e-07	1.45819	0
5.968814e-07	1.45814	0
5.981796e-07	1.4581	0
5.994779e-07	1.45806	0
6.007762e-07	1.45801	0
6.020744e-07	1.45797	0
6.033727e-07	1.45793	0
6.046709e-07	1.45788	0
6.059692e-07	1.45784	0
6.072675e-07	1.4578	0
6.085657e-07	1.45776	0
6.098640e-07	1.45772	0
6.111622e-07	1.45767	0
6.124605e-07	1.45763	0
6.137588e-07	1.45759	0
6.150570e-07	1.45755	0
6.163553e-07	1.45751	0
6.176535e-07	1.45747	0
6.189518e-07	1.45743	0
6.202501e-07	1.45739	0
6.215483e-07	1.45735	0
6.228466e-07	1.45731	0
6.241448e-07	1.45727	0
6.254431e-07	1.45723	0
6.267413e-07	1.4572	0
6.280396e-07	1.45716	0
6.293379e-07	1.45712	0
6.306361e-07	1.45708	0
6.319344e-07	1.45704	0
6.332326e-07	1.45701	0
6.345309e-07	1.45697	0
6.358292e-07	1.45693	0
6.371274e-07	1.45689	0
6.384257e-07	1.45686	0
6.397239e-07	1.45682	0
6.410222e-07	1.45678	0
6.423205e-07	1.45675	0
6.436187e-07	1.45671	0
6.449170e-07	1.45667	0
6.462152e-07	1.45664	0
6.475135e-07	1.4566	0
6.488118e-07	1.45657	0
6.501100e-07	1.45653	0
6.514083e-07	1.4565	0
6.527065e-07	1.45646	0
6.540048e-07	1.45643	0
6.553031e-07	1.45639	0
6.566013e-07	1.45636	0
6.578996e-07	1.45632	0
6.591978e-07	1.45629	0
6.604961e-07	1.45626	0
6.617944e-07	1.45622	0
6.630926e-07	1.45619	0
6.643909e-07	1.45615	0
6.656891e-07	1.45612	0
6.669874e-07	1.45609	0
6.682857e-07	1.45605	0
6.695839e-07	1.45602	0
6.708822e-07	1.45599	0
6.721804e-07	1.45596	0
6.734787e-07	1.45592	0
6.747770e-07	1.45589	0
6.760752e-07	1.45586	0
6.773735e-07	1.45583	0
6.786717e-07	1.4558	0
6.799700e-07	1.45576	0
6.812683e-07	1.45573	0
6.825665e-07	1.4557	0
6.838648e-07	1.45567	0
6.851630e-07	1.45564	0
6.864613e-07	1.45561	0
6.877596e-07	1.45558	0
6.890578e-07	1.45555	0
6.903561e-07	1.45552	0
6.916543e-07	1.45549	0
6.929526e-07	1.45545	0
6.942509e-07	1.45542	0
6.955491e-07	1.45539	0
6.968474e-07	1.45536	0
6.981456e-07	1.45533	0
6.994439e-07	1.45531	0
7.007421e-07	1.45528	0
7.020404e-07	1.45525	0
7.033387e-07	1.45522	0
7.046369e-07	1.45519	0
7.059352e-07	1.45516	0
7.072334e-07	1.45513	0
7.085317e-07	1.4551	0
7.098300e-07	1.45507	0
7.111282e-07	1.45504	0
7.124265e-07	1.45501	0
7.137247e-07	1.45499	0
7.150230e-07	1.45496	0
7.163213e-07	1.45493	0
7.176195e-07	1.4549	0
7.189178e-07	1.45487	0
7.202160e-07	1.45485	0
7.215143e-07	1.45482	0
7.228126e-07	1.45479	0
7.241108e-07	1.45476	0
7.254091e-07	1.45474	0
7.267073e-07	1.45471	0
7.280056e-07	1.45468	0
7.293039e-07	1.45465	0
7.306021e-07	1.45463	0
7.319004e-07	1.4546	0
7.331986e-07	1.45457	0
7.344969e-07	1.45455	0
7.357952e-07	1.45452	0
7.370934e-07	1.45449	0
7.383917e-07	1.45447	0
7.396899e-07	1.45444	0
7.409882e-07	1.45442	0
7.422865e-07	1.45439	0
7.435847e-07	1.45436	0
7.448830e-07	1.45434	0
7.461812e-07	1.45431	0
7.474795e-07	1.45429	0
7.487778e-07	1.45426	0
7.500760e-07	1.45424	0
7.513743e-07	1.45421	0
7.526725e-07	1.45418	0
7.539708e-07	1.45416	0
7.552691e-07	1.45413	0
7.565673e-07	1.45411	0
7.578656e-07	1.45408	0
7.591638e-07	1.45406	0
7.604621e-07	1.45403	0
7.617604e-07	1.45401	0
7.630586e-07	1.45399	0
7.643569e-07	1.45396	0
7.656551e-07	1.45394	0
7.669534e-07	1.45391	0
7.682517e-07	1.45389	0
7.695499e-07	1.45386	0
7.708482e-07	1.45384	0
7.721464e-07	1.45382	0
7.734447e-07	1.45379	0
7.747429e-07	1.45377	0
7.760412e-07	1.45374	0
7.773395e-07	1.45372	0
7.786377e-07	1.4537	0
7.799360e-07	1.45367	0
7.812342e-07	1.45365	0
7.825325e-07	1.45363	0
7.838308e-07	1.4536	0
7.851290e-07	1.45358	0
7.864273e-07	1.45356	0
7.877255e-07	1.45353	0
7.890238e-07	1.45351	0
7.903221e-07	1.45349	0
7.916203e-07	1.45346	0
7.929186e-07	1.45344	0
7.942168e-07	1.45342	0
7.955151e-07	1.4534	0
7.968134e-07	1.45337	0
7.981116e-07	1.45335	0
7.994099e-07	1.45333	0
8.007081e-07	1.45331	0
8.020064e-07	1.45328	0
8.033047e-07	1.45326	0
8.046029e-07	1.45324	0
8.059012e-07	1.45322	0
8.071994e-07	1.45319	0
8.084977e-07	1.45317	0
8.097960e-07	1.45315	0
8.110942e-07	1.45313	0
8.123925e-07	1.45311	0
8.136907e-07	1.45308	0
8.149890e-07	1.45306	0
8.162873e-07	1.45304	0
8.175855e-07	1.45302	0
8.188838e-07	1.453	0
8.201820e-07	1.45298	0
8.214803e-07	1.45295	0
8.227786e-07	1.45293	0
8.240768e-07	1.45291	0
8.253751e-07	1.45289	0
8.266733e-07	1.45287	0
8.279716e-07	1.45285	0
8.292699e-07	1.45283	0
8.305681e-07	1.45281	0
8.318664e-07	1.45279	0
8.331646e-07	1.45276	0
8.344629e-07	1.45274	0
8.357612e-07	1.45272	0
8.370594e-07	1.4527	0
8.383577e-07	1.45268	0
8.396559e-07	1.45266	0
8.409542e-07	1.45264	0
8.422525e-07	1.45262	0
8.435507e-07	1.4526	0
8.448490e-07	1.45258	0
8.461472e-07	1.45256	0
8.474455e-07	1.45254	0
8.487437e-07	1.45252	0
8.500420e-07	1.4525	0
8.513403e-07	1.45248	0
8.526385e-07	1.45246	0
8.539368e-07	1.45244	0
8.552350e-07	1.45242	0
8.565333e-07	1.4524	0
8.578316e-07	1.45238	0
8.591298e-07	1.45236	0
8.604281e-07	1.45234	0
8.617263e-07	1.45232	0
8.630246e-07	1.4523	0
8.643229e-07	1.45228	0
8.656211e-07	1.45226	0
8.669194e-07	1.45224	0
8.682176e-07	1.45222	0
8.695159e-07	1.4522	0
8.708142e-07	1.45218	0
8.721124e-07	1.45216	0
8.734107e-07	1.45214	0
8.747089e-07	1.45212	0
8.760072e-07	1.4521	0
8.773055e-07	1.45208	0
8.786037e-07	1.45206	0
8.799020e-07	1.45205	0
8.812002e-07	1.45203	0
8.824985e-07	1.45201	0
8.837968e-07	1.45199	0
8.850950e-07	1.45197	0
8.863933e-07	1.45195	0
8.876915e-07	1.45193	0
8.889898e-07	1.45191	0
8.902881e-07	1.45189	0
8.915863e-07	1.45187	0
8.928846e-07	1.45186	0
8.941828e-07	1.45184	0
8.954811e-07	1.45182	0
8.967794e-07	1.4518	0
8.980776e-07	1.45178	0
8.993759e-07	1.45176	0
9.006741e-07	1.45174	0
9.019724e-07	1.45173	0
9.032707e-07	1.45171	0
9.045689e-07	1.45169	0
9.058672e-07	1.45167	0
9.071654e-07	1.45165	0
9.084637e-07	1.45163	0
9.097620e-07	1.45162	0
9.110602e-07	1.4516	0
9.123585e-07	1.45158	0
9.136567e-07	1.45156	0
9.149550e-07	1.45154	0
9.162533e-07	1.45152	0
9.175515e-07	1.45151	0
9.188498e-07	1.45149	0
9.201480e-07	1.45147	0
9.214463e-07	1.45145	0
9.227445e-07	1.45143	0
9.240428e-07	1.45142	0
9.253411e-07	1.4514	0
9.266393e-07	1.45138	0
9.279376e-07	1.45136	0
9.292358e-07	1.45135	0
9.305341e-07	1.45133	0
9.318324e-07	1.45131	0
9.331306e-07	1.45129	0
9.344289e-07	1.45127	0
9.357271e-07	1.45126	0
9.370254e-07	1.45124	0
9.383237e-07	1.45122	0
9.396219e-07	1.4512	0
9.409202e-07	1.45119	0
9.422184e-07	1.45117	0
9.435167e-07	1.45115	0
9.448150e-07	1.45113	0
9.461132e-07	1.45112	0
9.474115e-07	1.4511	0
9.487097e-07	1.45108	0
9.500080e-07	1.45107	0
9.513063e-07	1.45105	0
9.526045e-07	1.45103	0
9.539028e-07	1.45101	0
9.552010e-07	1.451	0
9.564993e-07	1.45098	0
9.577976e-07	1.45096	0
9.590958e-07	1.45094	0
9.603941e-07	1.45093	0
9.616923e-07	1.45091	0
9.629906e-07	1.45089	0
9.642889e-07	1.45088	0
9.655871e-07	1.45086	0
9.668854e-07	1.45084	0
9.681836e-07	1.45083	0
9.694819e-07	1.45081	0
9.707802e-07	1.45079	0
9.720784e-07	1.45077	0
9.733767e-07	1.45076	0
9.746749e-07	1.45074	0
9.759732e-07	1.45072	0
9.772715e-07	1.45071	0
9.785697e-07	1.45069	0
9.798680e-07	1.45067	0
9.811662e-07	1.45066	0
9.824645e-07	1.45064	0
9.837628e-07	1.45062	0
9.850610e-07	1.45061	0
9.863593e-07	1.45059	0
9.876575e-07	1.45057	0
9.889558e-07	1.45056	0
9.902541e-07	1.45054	0
9.915523e-07	1.45052	0
9.928506e-07	1.45051	0
9.941488e-07	1.45049	0
9.954471e-07	1.45047	0
9.967453e-07	1.45046	0
9.980436e-07	1.45044	0
9.993419e-07	1.45043	0
1.000640e-06	1.45041	0
1.001938e-06	1.45039	0
1.003237e-06	1.45038	0
1.004535e-06	1.45036	0
1.005833e-06	1.45034	0
1.007131e-06	1.45033	0
1.008430e-06	1.45031	0
1.009728e-06	1.4503	0
1.011026e-06	1.45028	0
1.012324e-06	1.45026	0
1.013623e-06	1.45025	0
1.014921e-06	1.45023	0
1.016219e-06	1.45021	0
1.017518e-06	1.4502	0
1.018816e-06	1.45018	0
1.020114e-06	1.45017	0
1.021412e-06	1.45015	0
1.022711e-06	1.45013	0
1.024009e-06	1.45012	0
1.025307e-06	1.4501	0
1.026605e-06	1.45009	0
1.027904e-06	1.45007	0
1.029202e-06	1.45005	0
1.030500e-06	1.45004	0
1.031798e-06	1.45002	0
1.033097e-06	1.45001	0
1.034395e-06	1.44999	0
1.035693e-06	1.44997	0
1.036991e-06	1.44996	0
1.038290e-06	1.44994	0
1.039588e-06	1.44993	0
1.040886e-06	1.44991	0
1.042184e-06	1.44989	0
1.043483e-06	1.44988	0
1.044781e-06	1.44986	0
1.046079e-06	1.44985	0
1.047377e-06	1.44983	0
1.048676e-06	1.44982	0
1.049974e-06	1.4498	0
1.051272e-06	1.44978	0
1.052571e-06	1.44977	0
1.053869e-06	1.44975	0
1.055167e-06	1.44974	0
1.056465e-06	1.44972	0
1.057764e-06	1.44971	0
1.059062e-06	1.44969	0
1.060360e-06	1.44967	0
1.061658e-06	1.44966	0
1.062957e-06	1.44964	0
1.064255e-06	1.44963	0
1.065553e-06	1.44961	0
1.066851e-06	1.4496	0
1.068150e-06	1.44958	0
1.069448e-06	1.44957	0
1.070746e-06	1.44955	0
1.072044e-06	1.44953	0
1.073343e-06	1.44952	0
1.074641e-06	1.4495	0
1.075939e-06	1.44949	0
1.077237e-06	1.44947	0
1.078536e-06	1.44946	0
1.079834e-06	1.44944	0
1.081132e-06	1.44943	0
1.082430e-06	1.44941	0
1.083729e-06	1.4494	0
1.085027e-06	1.44938	0
1.086325e-06	1.44936	0
1.087624e-06	1.44935	0
1.088922e-06	1.44933	0
1.090220e-06	1.44932	0
1.091518e-06	1.4493	0
1.092817e-06	1.44929	0
1.094115e-06	1.44927	0
1.095413e-06	1.44926	0
1.096711e-06	1.44924	0
1.098010e-06	1.44923	0
1.099308e-06	1.44921	0
1.100606e-06	1.4492	0
1.101904e-06	1.44918	0
1.103203e-06	1.44917	0
1.104501e-06	1.44915	0
1.105799e-06	1.44914	0
1.107097e-06	1.44912	0
1.108396e-06	1.44911	0
1.109694e-06	1.44909	0
1.110992e-06	1.44907	0
1.112290e-06	1.44906	0
1.113589e-06	1.44904	0
1.114887e-06	1.44903	0
1.116185e-06	1.44901	0
1.117483e-06	1.449	0
1.118782e-06	1.44898	0
1.120080e-06	1.44897	0
1.121378e-06	1.44895	0
1.122677e-06	1.44894	0
1.123975e-06	1.44892	0
1.125273e-06	1.44891	0
1.126571e-06	1.44889	0
1.127870e-06	1.44888	0
1.129168e-06	1.44886	0
1.130466e-06	1.44885	0
1.131764e-06	1.44883	0
1.133063e-06	1.44882	0
1.134361e-06	1.4488	0
1.135659e-06	1.44879	0
1.136957e-06	1.44877	0
1.138256e-06	1.44876	0
1.139554e-06	1.44874	0
1.140852e-06	1.44873	0
1.142150e-06	1.44871	0
1.143449e-06	1.4487	0
1.144747e-06	1.44868	0
1.146045e-06	1.44867	0
1.147343e-06	1.44865	0
1.148642e-06	1.44864	0
1.149940e-06	1.44862	0
1.151238e-06	1.44861	0
1.152537e-06	1.44859	0
1.153835e-06	1.44858	0
1.155133e-06	1.44856	0
1.156431e-06	1.44855	0
1.157730e-06	1.44853	0
1.159028e-06	1.44852	0
1.160326e-06	1.4485	0
1.161624e-06	1.44849	0
1.162923e-06	1.44847	0
1.164221e-06	1.44846	0
1.165519e-06	1.44844	0
1.166817e-06	1.44843	0
1.168116e-06	1.44841	0
1.169414e-06	1.4484	0
1.170712e-06	1.44838	0
1.172010e-06	1.44837	0
1.173309e-06	1.44835	0
1.174607e-06	1.44834	0
1.175905e-06	1.44832	0
1.177203e-06	1.44831	0
1.178502e-06	1.4483	0
1.179800e-06	1.44828	0
1.181098e-06	1.44827	0
1.182396e-06	1.44825	0
1.183695e-06	1.44824	0
1.184993e-06	1.44822	0
1.186291e-06	1.44821	0
1.187590e-06	1.44819	0
1.188888e-06	1.44818	0
1.190186e-06	1.44816	0
1.191484e-06	1.44815	0
1.192783e-06	1.44813	0
1.194081e-06	1.44812	0
1.195379e-06	1.4481	0
1.196677e-06	1.44809	0
1.197976e-06	1.44807	0
1.199274e-06	1.44806	0
1.200572e-06	1.44804	0
1.201870e-06	1.44803	0
1.203169e-06	1.44801	0
1.204467e-06	1.448	0
1.205765e-06	1.44798	0
1.207063e-06	1.44797	0
1.208362e-06	1.44796	0
1.209660e-06	1.44794	0
1.210958e-06	1.44793	0
1.212256e-06	1.44791	0
1.213555e-06	1.4479	0
1.214853e-06	1.44788	0
1.216151e-06	1.44787	0
1.217449e-06	1.44785	0
1.218748e-06	1.44784	0
1.220046e-06	1.44782	0
1.221344e-06	1.44781	0
1.222643e-06	1.44779	0
1.223941e-06	1.44778	0
1.225239e-06	1.44776	0
1.226537e-06	1.44775	0
1.227836e-06	1.44773	0
1.229134e-06	1.44772	0
1.230432e-06	1.4477	0
1.231730e-06	1.44769	0
1.233029e-06	1.44768	0
1.234327e-06	1.44766	0
1.235625e-06	1.44765	0
1.236923e-06	1.44763	0
1.238222e-06	1.44762	0
1.239520e-06	1.4476	0
1.240818e-06	1.44759	0
1.242116e-06	1.44757	0
1.243415e-06	1.44756	0
1.244713e-06	1.44754	0
1.246011e-06	1.44753	0
1.247309e-06	1.44751	0
1.248608e-06	1.4475	0
1.249906e-06	1.44748	0
1.251204e-06	1.44747	0
1.252503e-06	1.44745	0
1.253801e-06	1.44744	0
1.255099e-06	1.44743	0
1.256397e-06	1.44741	0
1.257696e-06	1.4474	0
1.258994e-06	1.44738	0
1.260292e-06	1.44737	0
1.261590e-06	1.44735	0
1.262889e-06	1.44734	0
1.264187e-06	1.44732	0
1.265485e-06	1.44731	0
1.266783e-06	1.44729	0
1.268082e-06	1.44728	0
1.269380e-06	1.44726	0
1.270678e-06	1.44725	0
1.271976e-06	1.44723	0
1.273275e-06	1.44722	0
1.274573e-06	1.44721	0
1.275871e-06	1.44719	0
1.277169e-06	1.44718	0
1.278468e-06	1.44716	0
1.279766e-06	1.44715	0
1.281064e-06	1.44713	0
1.282362e-06	1.44712	0
1.283661e-06	1.4471	0
1.284959e-06	1.44709	0
1.286257e-06	1.44707	0
1.287556e-06	1.44706	0
1.288854e-06	1.44704	0
1.290152e-06	1.44703	0
1.291450e-06	1.44701	0
1.292749e-06	1.447	0
1.294047e-06	1.44698	0
1.295345e-06	1.44697	0
1.296643e-06	1.44696	0
1.297942e-06	1.44694	0
1.299240e-06	1.44693	0
1.300538e-06	1.44691	0
1.301836e-06	1.4469	0
1.303135e-06	1.44688	0
1.304433e-06	1.44687	0
1.305731e-06	1.44685	0
1.307029e-06	1.44684	0
1.308328e-06	1.44682	0
1.309626e-06	1.44681	0
1.310924e-06	1.44679	0
1.312222e-06	1.44678	0
1.313521e-06	1.44676	0
1.314819e-06	1.44675	0
1.316117e-06	1.44674	0
1.317415e-06	1.44672	0
1.318714e-06	1.44671	0
1.320012e-06	1.44669	0
1.321310e-06	1.44668	0
1.322609e-06	1.44666	0
1.323907e-06	1.44665	0
1.325205e-06	1.44663	0
1.326503e-06	1.44662	0
1.327802e-06	1.4466	0
1.329100e-06	1.44659	0
1.330398e-06	1.44657	0
1.331696e-06	1.44656	0
1.332995e-06	1.44654	0
1.334293e-06	1.44653	0
1.335591e-06	1.44651	0
1.336889e-06	1.4465	0
1.338188e-06	1.44648	0
1.339486e-06	1.44647	0
1.340784e-06	1.44646	0
1.342082e-06	1.44644	0
1.343381e-06	1.44643	0
1.344679e-06	1.44641	0
1.345977e-06	1.4464	0
1.347275e-06	1.44638	0
1.348574e-06	1.44637	0
1.349872e-06	1.44635	0
1.351170e-06	1.44634	0
1.352468e-06	1.44632	0
1.353767e-06	1.44631	0
1.355065e-06	1.44629	0
1.356363e-06	1.44628	0
1.357662e-06	1.44626	0
1.358960e-06	1.44625	0
1.360258e-06	1.44623	0
1.361556e-06	1.44622	0
1.362855e-06	1.4462	0
1.364153e-06	1.44619	0
1.365451e-06	1.44617	0
1.366749e-06	1.44616	0
1.368048e-06	1.44614	0
1.369346e-06	1.44613	0
1.370644e-06	1.44612	0
1.371942e-06	1.4461	0
1.373241e-06	1.44609	0
1.374539e-06	1.44607	0
1.375837e-06	1.44606	0
1.377135e-06	1.44604	0
1.378434e-06	1.44603	0
1.379732e-06	1.44601	0
1.381030e-06	1.446	0
1.382328e-06	1.44598	0
1.383627e-06	1.44597	0
1.384925e-06	1.44595	0
1.386223e-06	1.44594	0
1.387522e-06	1.44592	0
1.388820e-06	1.44591	0
1.390118e-06	1.44589	0
1.391416e-06	1.44588	0
1.392715e-06	1.44586	0
1.394013e-06	1.44585	0
1.395311e-06	1.44583	0
1.396609e-06	1.44582	0
1.397908e-06	1.4458	0
1.399206e-06	1.44579	0
1.400504e-06	1.44577	0
1.401802e-06	1.44576	0
1.403101e-06	1.44574	0
1.404399e-06	1.44573	0
1.405697e-06	1.44571	0
1.406995e-06	1.4457	0
1.408294e-06	1.44568	0
1.409592e-06	1.44567	0
1.410890e-06	1.44565	0
1.412188e-06	1.44564	0
1.413487e-06	1.44562	0
1.414785e-06	1.44561	0
1.416083e-06	1.44559	0
1.417381e-06	1.44558	0
1.418680e-06	1.44556	0
1.419978e-06	1.44555	0
1.421276e-06	1.44553	0
1.422575e-06	1.44552	0
1.423873e-06	1.4455	0
1.425171e-06	1.44549	0
1.426469e-06	1.44547	0
1.427768e-06	1.44546	0
1.429066e-06	1.44544	0
1.430364e-06	1.44543	0
1.431662e-06	1.44541	0
1.432961e-06	1.4454	0
1.434259e-06	1.44538	0
1.435557e-06	1.44537	0
1.436855e-06	1.44535	0
1.438154e-06	1.44534	0
1.439452e-06	1.44532	0
1.440750e-06	1.44531	0
1.442048e-06	1.44529	0
1.443347e-06	1.44528	0
1.444645e-06	1.44526	0
1.445943e-06	1.44525	0
1.447241e-06	1.44523	0
1.448540e-06	1.44522	0
1.449838e-06	1.4452	0
1.451136e-06	1.44519	0
1.452434e-06	1.44517	0
1.453733e-06	1.44516	0
1.455031e-06	1.44514	0
1.456329e-06	1.44513	0
1.457628e-06	1.44511	0
1.458926e-06	1.4451	0
1.460224e-06	1.44508	0
1.461522e-06	1.44507	0
1.462821e-06	1.44505	0
1.464119e-06	1.44504	0
1.465417e-06	1.44502	0
1.466715e-06	1.44501	0
1.468014e-06	1.44499	0
1.469312e-06	1.44498	0
1.470610e-06	1.44496	0
1.471908e-06	1.44495	0
1.473207e-06	1.44493	0
1.474505e-06	1.44492	0
1.475803e-06	1.4449	0
1.477101e-06	1.44489	0
1.478400e-06	1.44487	0
1.479698e-06	1.44486	0
1.480996e-06	1.44484	0
1.482294e-06	1.44483	0
1.483593e-06	1.44481	0
1.484891e-06	1.4448	0
1.486189e-06	1.44478	0
1.487487e-06	1.44476	0
1.488786e-06	1.44475	0
1.490084e-06	1.44473	0
1.491382e-06	1.44472	0
1.492681e-06	1.4447	0
1.493979e-06	1.44469	0
1.495277e-06	1.44467	0
1.496575e-06	1.44466	0
1.497874e-06	1.44464	0
1.499172e-06	1.44463	0
1.500470e-06	1.44461	0
1.501768e-06	1.4446	0
1.503067e-06	1.44458	0
1.504365e-06	1.44457	0
1.505663e-06	1.44455	0
1.506961e-06	1.44454	0
1.508260e-06	1.44452	0
1.509558e-06	1.4445	0
1.510856e-06	1.44449	0
1.512154e-06	1.44447	0
1.513453e-06	1.44446	0
1.514751e-06	1.44444	0
1.516049e-06	1.44443	0
1.517347e-06	1.44441	0
1.518646e-06	1.4444	0
1.519944e-06	1.44438	0
1.521242e-06	1.44437	0
1.522541e-06	1.44435	0
1.523839e-06	1.44434	0
1.525137e-06	1.44432	0
1.526435e-06	1.4443	0
1.527734e-06	1.44429	0
1.529032e-06	1.44427	0
1.530330e-06	1.44426	0
1.531628e-06	1.44424	0
1.532927e-06	1.44423	0
1.534225e-06	1.44421	0
1.535523e-06	1.4442	0
1.536821e-06	1.44418	0
1.538120e-06	1.44417	0
1.539418e-06	1.44415	0
1.540716e-06	1.44413	0
1.542014e-06	1.44412	0
1.543313e-06	1.4441	0
1.544611e-06	1.44409	0
1.545909e-06	1.44407	0
1.547207e-06	1.44406	0
1.548506e-06	1.44404	0
1.549804e-06	1.44403	0
1.551102e-06	1.44401	0
1.552400e-06	1.44399	0
1.553699e-06	1.44398	0
1.554997e-06	1.44396	0
1.556295e-06	1.44395	0
1.557594e-06	1.44393	0
1.558892e-06	1.44392	0
1.560190e-06	1.4439	0
1.561488e-06	1.44389	0
1.562787e-06	1.44387	0
1.564085e-06	1.44385	0
1.565383e-06	1.44384	0
1.566681e-06	1.44382	0
1.567980e-06	1.44381	0
1.569278e-06	1.44379	0
1.570576e-06	1.44378	0
1.571874e-06	1.44376	0
1.573173e-06	1.44374	0
1.574471e-06	1.44373	0
1.575769e-06	1.44371	0
1.577067e-06	1.4437	0
1.578366e-06	1.44368	0
1.579664e-06	1.44367	0
1.580962e-06	1.44365	0
1.582260e-06	1.44363	0
1.583559e-06	1.44362	0
1.584857e-06	1.4436	0
1.586155e-06	1.44359	0
1.587453e-06	1.44357	0
1.588752e-06	1.44356	0
1.590050e-06	1.44354	0
1.591348e-06	1.44352	0
1.592647e-06	1.44351	0
1.593945e-06	1.44349	0
1.595243e-06	1.44348	0
1.596541e-06	1.44346	0
1.597840e-06	1.44345	0
1.599138e-06	1.44343	0
1.600436e-06	1.44341	0
1.601734e-06	1.4434	0
1.603033e-06	1.44338	0
1.604331e-06	1.44337	0
1.605629e-06	1.44335	0
1.606927e-06	1.44333	0
1.608226e-06	1.44332	0
1.609524e-06	1.4433	0
1.610822e-06	1.44329	0
1.612120e-06	1.44327	0
1.613419e-06	1.44325	0
1.614717e-06	1.44324	0
1.616015e-06	1.44322	0
1.617313e-06	1.44321	0
1.618612e-06	1.44319	0
1.619910e-06	1.44318	0
1.621208e-06	1.44316	0
1.622507e-06	1.44314	0
1.623805e-06	1.44313	0
1.625103e-06	1.44311	0
1.626401e-06	1.4431	0
1.627700e-06	1.44308	0
1.628998e-06	1.44306	0
1.630296e-06	1.44305	0
1.631594e-06	1.44303	0
1.632893e-06	1.44301	0
1.634191e-06	1.443	0
1.635489e-06	1.44298	0
1.636787e-06	1.44297	0
1.638086e-06	1.44295	0
1.639384e-06	1.44293	0
1.640682e-06	1.44292	0
1.641980e-06	1.4429	0
1.643279e-06	1.44289	0
1.644577e-06	1.44287	0
1.645875e-06	1.44285	0
1.647173e-06	1.44284	0
1.648472e-06	1.44282	0
1.649770e-06	1.44281	0
1.651068e-06	1.44279	0
1.652366e-06	1.44277	0
1.653665e-06	1.44276	0
1.654963e-06	1.44274	0
1.656261e-06	1.44272	0
1.657560e-06	1.44271	0
1.658858e-06	1.44269	0
1.660156e-06	1.44268	0
1.661454e-06	1.44266	0
1.662753e-06	1.44264	0
1.664051e-06	1.44263	0
1.665349e-06	1.44261	0
1.666647e-06	1.44259	0
1.667946e-06	1.44258	0
1.669244e-06	1.44256	0
1.670542e-06	1.44255	0
1.671840e-06	1.44253	0
1.673139e-06	1.44251	0
1.674437e-06	1.4425	0
1.675735e-06	1.44248	0
1.677033e-06	1.44246	0
1.678332e-06	1.44245	0
1.679630e-06	1.44243	0
1.680928e-06	1.44242	0
1.682226e-06	1.4424	0
1.683525e-06	1.44238	0
1.684823e-06	1.44237	0
1.686121e-06	1.44235	0
1.687419e-06	1.44233	0
1.688718e-06	1.44232	0
1.690016e-06	1.4423	0
1.691314e-06	1.44228	0
1.692613e-06	1.44227	0
1.693911e-06	1.44225	0
1.695209e-06	1.44223	0
1.696507e-06	1.44222	0
1.697806e-06	1.4422	0
1.699104e-06	1.44218	0
1.700402e-06	1.44217	0
1.701700e-06	1.44215	0
1.702999e-06	1.44214	0
1.704297e-06	1.44212	0
1.705595e-06	1.4421	0
1.706893e-06	1.44209	0
1.708192e-06	1.44207	0
1.709490e-06	1.44205	0
1.710788e-06	1.44204	0
1.712086e-06	1.44202	0
1.713385e-06	1.442	0
1.714683e-06	1.44199	0
1.715981e-06	1.44197	0
1.717279e-06	1.44195	0
1.718578e-06	1.44194	0
1.719876e-06	1.44192	0
1.721174e-06	1.4419	0
1.722472e-06	1.44189	0
1.723771e-06	1.44187	0
1.725069e-06	1.44185	0
1.726367e-06	1.44184	0
1.727666e-06	1.44182	0
1.728964e-06	1.4418	0
1.730262e-06	1.44179	0
1.731560e-06	1.44177	0
1.732859e-06	1.44175	0
1.734157e-06	1.44174	0
1.735455e-06	1.44172	0
1.736753e-06	1.4417	0
1.738052e-06	1.44169	0
1.739350e-06	1.44167	0
1.740648e-06	1.44165	0
1.741946e-06	1.44164	0
1.743245e-06	1.44162	0
1.744543e-06	1.4416	0
1.745841e-06	1.44158	0
1.747139e-06	1.44157	0
1.748438e-06	1.44155	0
1.749736e-06	1.44153	0
1.751034e-06	1.44152	0
1.752332e-06	1.4415	0
1.753631e-06	1.44148	0
1.754929e-06	1.44147	0
1.756227e-06	1.44145	0
1.757526e-06	1.44143	0
1.758824e-06	1.44142	0
1.760122e-06	1.4414	0
1.761420e-06	1.44138	0
1.762719e-06	1.44136	0
1.764017e-06	1.44135	0
1.765315e-06	1.44133	0
1.766613e-06	1.44131	0
1.767912e-06	1.4413	0
1.769210e-06	1.44128	0
1.770508e-06	1.44126	0
1.771806e-06	1.44125	0
1.773105e-06	1.44123	0
1.774403e-06	1.44121	0
1.775701e-06	1.44119	0
1.776999e-06	1.44118	0
1.778298e-06	1.44116	0
1.779596e-06	1.44114	0
1.780894e-06	1.44113	0
1.782192e-06	1.44111	0
1.783491e-06	1.44109	0
1.784789e-06	1.44108	0
1.786087e-06	1.44106	0
1.787385e-06	1.44104	0
1.788684e-06	1.44102	0
1.789982e-06	1.44101	0
1.791280e-06	1.44099	0
1.792579e-06	1.44097	0
1.793877e-06	1.44095	0
1.795175e-06	1.44094	0
1.796473e-06	1.44092	0
1.797772e-06	1.4409	0
1.799070e-06	1.44089	0
1.800368e-06	1.44087	0
1.801666e-06	1.44085	0
1.802965e-06	1.44083	0
1.804263e-06	1.44082	0
1.805561e-06	1.4408	0
1.806859e-06	1.44078	0
1.808158e-06	1.44076	0
1.809456e-06	1.44075	0
1.810754e-06	1.44073	0
1.812052e-06	1.44071	0
1.813351e-06	1.4407	0
1.814649e-06	1.44068	0
1.815947e-06	1.44066	0
1.817245e-06	1.44064	0
1.818544e-06	1.44063	0
1.819842e-06	1.44061	0
1.821140e-06	1.44059	0
1.822438e-06	1.44057	0
1.823737e-06	1.44056	0
1.825035e-06	1.44054	0
1.826333e-06	1.44052	0
1.827632e-06	1.4405	0
1.828930e-06	1.44049	0
1.830228e-06	1.44047	0
1.831526e-06	1.44045	0
1.832825e-06	1.44043	0
1.834123e-06	1.44042	0
1.835421e-06	1.4404	0
1.836719e-06	1.44038	0
1.838018e-06	1.44036	0
1.839316e-06	1.44035	0
1.840614e-06	1.44033	0
1.841912e-06	1.44031	0
1.843211e-06	1.44029	0
1.844509e-06	1.44028	0
1.845807e-06	1.44026	0
1.847105e-06	1.44024	0
1.848404e-06	1.44022	0
1.849702e-06	1.44021	0
1.851000e-06	1.44019	0
1.852298e-06	1.44017	0
1.853597e-06	1.44015	0
1.854895e-06	1.44013	0
1.856193e-06	1.44012	0
1.857491e-06	1.4401	0
1.858790e-06	1.44008	0
1.860088e-06	1.44006	0
1.861386e-06	1.44005	0
1.862685e-06	1.44003	0
1.863983e-06	1.44001	0
1.865281e-06	1.43999	0
1.866579e-06	1.43997	0
1.867878e-06	1.43996	0
1.869176e-06	1.43994	0
1.870474e-06	1.43992	0
1.871772e-06	1.4399	0
1.873071e-06	1.43989	0
1.874369e-06	1.43987	0
1.875667e-06	1.43985	0
1.876965e-06	1.43983	0
1.878264e-06	1.43981	0
1.879562e-06	1.4398	0
1.880860e-06	1.43978	0
1.882158e-06	1.43976	0
1.883457e-06	1.43974	0
1.884755e-06	1.43972	0
1.886053e-06	1.43971	0
1.887351e-06	1.43969	0
1.888650e-06	1.43967	0
1.889948e-06	1.43965	0
1.891246e-06	1.43963	0
1.892545e-06	1.43962	0
1.893843e-06	1.4396	0
1.895141e-06	1.43958	0
1.896439e-06	1.43956	0
1.897738e-06	1.43954	0
1.899036e-06	1.43953	0
1.900334e-06	1.43951	0
1.901632e-06	1.43949	0
1.902931e-06	1.43947	0
1.904229e-06	1.43945	0
1.905527e-06	1.43944	0
1.906825e-06	1.43942	0
1.908124e-06	1.4394	0
1.909422e-06	1.43938	0
1.910720e-06	1.43936	0
1.912018e-06	1.43934	0
1.913317e-06	1.43933	0
1.914615e-06	1.43931	0
1.915913e-06	1.43929	0
1.917211e-06	1.43927	0
1.918510e-06	1.43925	0
1.919808e-06	1.43924	0
1.921106e-06	1.43922	0
1.922404e-06	1.4392	0
1.923703e-06	1.43918	0
1.925001e-06	1.43916	0
1.926299e-06	1.43914	0
1.927598e-06	1.43913	0
1.928896e-06	1.43911	0
1.930194e-06	1.43909	0
1.931492e-06	1.43907	0
1.932791e-06	1.43905	0
1.934089e-06	1.43903	0
1.935387e-06	1.43902	0
1.936685e-06	1.439	0
1.937984e-06	1.43898	0
1.939282e-06	1.43896	0
1.940580e-06	1.43894	0
1.941878e-06	1.43892	0
1.943177e-06	1.4389	0
1.944475e-06	1.43889	0
1.945773e-06	1.43887	0
1.947071e-06	1.43885	0
1.948370e-06	1.43883	0
1.949668e-06	1.43881	0
1.950966e-06	1.43879	0
1.952264e-06	1.43878	0
1.953563e-06	1.43876	0
1.954861e-06	1.43874	0
1.956159e-06	1.43872	0
1.957457e-06	1.4387	0
1.958756e-06	1.43868	0
1.960054e-06	1.43866	0
1.961352e-06	1.43865	0
1.962651e-06	1.43863	0
1.963949e-06	1.43861	0
1.965247e-06	1.43859	0
1.966545e-06	1.43857	0
1.967844e-06	1.43855	0
1.969142e-06	1.43853	0
1.970440e-06	1.43851	0
1.971738e-06	1.4385	0
1.973037e-06	1.43848	0
1.974335e-06	1.43846	0
1.975633e-06	1.43844	0
1.976931e-06	1.43842	0
1.978230e-06	1.4384	0
1.979528e-06	1.43838	0
1.980826e-06	1.43836	0
1.982124e-06	1.43835	0
1.983423e-06	1.43833	0
1.984721e-06	1.43831	0
1.986019e-06	1.43829	0
1.987317e-06	1.43827	0
1.988616e-06	1.43825	0
1.989914e-06	1.43823	0
1.991212e-06	1.43821	0
1.992511e-06	1.43819	0
1.993809e-06	1.43818	0
1.995107e-06	1.43816	0
1.996405e-06	1.43814	0
1.997704e-06	1.43812	0
1.999002e-06	1.4381	0
2.000300e-06	1.43808	0
2.001598e-06	1.43806	0
2.002897e-06	1.43804	0
2.004195e-06	1.43802	0
2.005493e-06	1.438	0
2.006791e-06	1.43799	0
2.008090e-06	1.43797	0
2.009388e-06	1.43795	0
2.010686e-06	1.43793	0
2.011984e-06	1.43791	0
2.013283e-06	1.43789	0
2.014581e-06	1.43787	0
2.015879e-06	1.43785	0
2.017177e-06	1.43783	0
2.018476e-06	1.43781	0
2.019774e-06	1.43779	0
2.021072e-06	1.43778	0
2.022370e-06	1.43776	0
2.023669e-06	1.43774	0
2.024967e-06	1.43772	0
2.026265e-06	1.4377	0
2.027564e-06	1.43768	0
2.028862e-06	1.43766	0
2.030160e-06	1.43764	0
2.031458e-06	1.43762	0
2.032757e-06	1.4376	0
2.034055e-06	1.43758	0
2.035353e-06	1.43756	0
2.036651e-06	1.43754	0
2.037950e-06	1.43753	0
2.039248e-06	1.43751	0
2.040546e-06	1.43749	0
2.041844e-06	1.43747	0
2.043143e-06	1.43745	0
2.044441e-06	1.43743	0
2.045739e-06	1.43741	0
2.047037e-06	1.43739	0
2.048336e-06	1.43737	0
2.049634e-06	1.43735	0
2.050932e-06	1.43733	0
2.052230e-06	1.43731	0
2.053529e-06	1.43729	0
2.054827e-06	1.43727	0
2.056125e-06	1.43725	0
2.057423e-06	1.43723	0
2.058722e-06	1.43721	0
2.060020e-06	1.43719	0
2.061318e-06	1.43718	0
2.062617e-06	1.43716	0
2.063915e-06	1.43714	0
2.065213e-06	1.43712	0
2.066511e-06	1.4371	0
2.067810e-06	1.43708	0
2.069108e-06	1.43706	0
2.070406e-06	1.43704	0
2.071704e-06	1.43702	0
2.073003e-06	1.437	0
2.074301e-06	1.43698	0
2.075599e-06	1.43696	0
2.076897e-06	1.43694	0
2.078196e-06	1.43692	0
2.079494e-06	1.4369	0
2.080792e-06	1.43688	0
2.082090e-06	1.43686	0
2.083389e-06	1.43684	0
2.084687e-06	1.43682	0
2.085985e-06	1.4368	0
2.087283e-06	1.43678	0
2.088582e-06	1.43676	0
2.089880e-06	1.43674	0
2.091178e-06	1.43672	0
2.092476e-06	1.4367	0
2.093775e-06	1.43668	0
2.095073e-06	1.43666	0
2.096371e-06	1.43664	0
2.097670e-06	1.43662	0
2.098968e-06	1.4366	0
2.100266e-06	1.43658	0
2.101564e-06	1.43656	0
2.102863e-06	1.43654	0
2.104161e-06	1.43652	0
2.105459e-06	1.4365	0
2.106757e-06	1.43648	0
2.108056e-06	1.43646	0
2.109354e-06	1.43644	0
2.110652e-06	1.43642	0
2.111950e-06	1.4364	0
2.113249e-06	1.43638	0
2.114547e-06	1.43636	0
2.115845e-06	1.43634	0
2.117143e-06	1.43632	0
2.118442e-06	1.4363	0
2.119740e-06	1.43628	0
2.121038e-06	1.43626	0
2.122336e-06	1.43624	0
2.123635e-06	1.43622	0
2.124933e-06	1.4362	0
2.126231e-06	1.43618	0
2.127530e-06	1.43616	0
2.128828e-06	1.43614	0
2.130126e-06	1.43612	0
2.131424e-06	1.4361	0
2.132723e-06	1.43608	0
2.134021e-06	1.43606	0
2.135319e-06	1.43604	0
2.136617e-06	1.43602	0
2.137916e-06	1.436	0
2.139214e-06	1.43598	0
2.140512e-06	1.43596	0
2.141810e-06	1.43594	0
2.143109e-06	1.43592	0
2.144407e-06	1.4359	0
2.145705e-06	1.43588	0
2.147003e-06	1.43586	0
2.148302e-06	1.43584	0
2.149600e-06	1.43582	0
2.150898e-06	1.4358	0
2.152196e-06	1.43578	0
2.153495e-06	1.43576	0
2.154793e-06	1.43573	0
2.156091e-06	1.43571	0
2.157389e-06	1.43569	0
2.158688e-06	1.43567	0
2.159986e-06	1.43565	0
2.161284e-06	1.43563	0
2.162583e-06	1.43561	0
2.163881e-06	1.43559	0
2.165179e-06	1.43557	0
2.166477e-06	1.43555	0
2.167776e-06	1.43553	0
2.169074e-06	1.43551	0
2.170372e-06	1.43549	0
2.171670e-06	1.43547	0
2.172969e-06	1.43545	0
2.174267e-06	1.43543	0
2.175565e-06	1.43541	0
2.176863e-06	1.43538	0
2.178162e-06	1.43536	0
2.179460e-06	1.43534	0
2.180758e-06	1.43532	0
2.182056e-06	1.4353	0
2.183355e-06	1.43528	0
2.184653e-06	1.43526	0
2.185951e-06	1.43524	0
2.187249e-06	1.43522	0
2.188548e-06	1.4352	0
2.189846e-06	1.43518	0
2.191144e-06	1.43516	0
2.192442e-06	1.43514	0
2.193741e-06	1.43511	0
2.195039e-06	1.43509	0
2.196337e-06	1.43507	0
2.197636e-06	1.43505	0
2.198934e-06	1.43503	0
2.200232e-06	1.43501	0
2.201530e-06	1.43499	0
2.202829e-06	1.43497	0
2.204127e-06	1.43495	0
2.205425e-06	1.43493	0
2.206723e-06	1.43491	0
2.208022e-06	1.43488	0
2.209320e-06	1.43486	0
2.210618e-06	1.43484	0
2.211916e-06	1.43482	0
2.213215e-06	1.4348	0
2.214513e-06	1.43478	0
2.215811e-06	1.43476	0
2.217109e-06	1.43474	0
2.218408e-06	1.43472	0
2.219706e-06	1.43469	0
2.221004e-06	1.43467	0
2.222302e-06	1.43465	0
2.223601e-06	1.43463	0
2.224899e-06	1.43461	0
2.226197e-06	1.43459	0
2.227495e-06	1.43457	0
2.228794e-06	1.43455	0
2.230092e-06	1.43452	0
2.231390e-06	1.4345	0
2.232689e-06	1.43448	0
2.233987e-06	1.43446	0
2.235285e-06	1.43444	0
2.236583e-06	1.43442	0
2.237882e-06	1.4344	0
2.239180e-06	1.43438	0
2.240478e-06	1.43435	0
2.241776e-06	1.43433	0
2.243075e-06	1.43431	0
2.244373e-06	1.43429	0
2.245671e-06	1.43427	0
2.246969e-06	1.43425	0
2.248268e-06	1.43423	0
2.249566e-06	1.4342	0
2.250864e-06	1.43418	0
2.252162e-06	1.43416	0
2.253461e-06	1.43414	0
2.254759e-06	1.43412	0
2.256057e-06	1.4341	0
2.257355e-06	1.43408	0
2.258654e-06	1.43405	0
2.259952e-06	1.43403	0
2.261250e-06	1.43401	0
2.262549e-06	1.43399	0
2.263847e-06	1.43397	0
2.265145e-06	1.43395	0
2.266443e-06	1.43392	0
2.267742e-06	1.4339	0
2.269040e-06	1.43388	0
2.270338e-06	1.43386	0
2.271636e-06	1.43384	0
2.272935e-06	1.43382	0
2.274233e-06	1.43379	0
2.275531e-06	1.43377	0
2.276829e-06	1.43375	0
2.278128e-06	1.43373	0
2.279426e-06	1.43371	0
2.280724e-06	1.43369	0
2.282022e-06	1.43366	0
2.283321e-06	1.43364	0
2.284619e-06	1.43362	0
2.285917e-06	1.4336	0
2.287215e-06	1.43358	0
2.288514e-06	1.43355	0
2.289812e-06	1.43353	0
2.291110e-06	1.43351	0
2.292408e-06	1.43349	0
2.293707e-06	1.43347	0
2.295005e-06	1.43345	0
2.296303e-06	1.43342	0
2.297602e-06	1.4334	0
2.298900e-06	1.43338	0
2.300198e-06	1.43336	0
2.301496e-06	1.43334	0
2.302795e-06	1.43331	0
2.304093e-06	1.43329	0
2.305391e-06	1.43327	0
2.306689e-06	1.43325	0
2.307988e-06	1.43323	0
2.309286e-06	1.4332	0
2.310584e-06	1.43318	0
2.311882e-06	1.43316	0
2.313181e-06	1.43314	0
2.314479e-06	1.43311	0
2.315777e-06	1.43309	0
2.317075e-06	1.43307	0
2.318374e-06	1.43305	0
2.319672e-06	1.43303	0
2.320970e-06	1.433	0
2.322268e-06	1.43298	0
2.323567e-06	1.43296	0
2.324865e-06	1.43294	0
2.326163e-06	1.43291	0
2.327461e-06	1.43289	0
2.328760e-06	1.43287	0
2.330058e-06	1.43285	0
2.331356e-06	1.43283	0
2.332655e-06	1.4328	0
2.333953e-06	1.43278	0
2.335251e-06	1.43276	0
2.336549e-06	1.43274	0
2.337848e-06	1.43271	0
2.339146e-06	1.43269	0
2.340444e-06	1.43267	0
2.341742e-06	1.43265	0
2.343041e-06	1.43262	0
2.344339e-06	1.4326	0
2.345637e-06	1.43258	0
2.346935e-06	1.43256	0
2.348234e-06	1.43253	0
2.349532e-06	1.43251	0
2.350830e-06	1.43249	0
2.352128e-06	1.43247	0
2.353427e-06	1.43244	0
2.354725e-06	1.43242	0
2.356023e-06	1.4324	0
2.357321e-06	1.43238	0
2.358620e-06	1.43235	0
2.359918e-06	1.43233	0
2.361216e-06	1.43231	0
2.362515e-06	1.43229	0
2.363813e-06	1.43226	0
2.365111e-06	1.43224	0
2.366409e-06	1.43222	0
2.367708e-06	1.43219	0
2.369006e-06	1.43217	0
2.370304e-06	1.43215	0
2.371602e-06	1.43213	0
2.372901e-06	1.4321	0
2.374199e-06	1.43208	0
2.375497e-06	1.43206	0
2.376795e-06	1.43204	0
2.378094e-06	1.43201	0
2.379392e-06	1.43199	0
2.380690e-06	1.43197	0
2.381988e-06	1.43194	0
2.383287e-06	1.43192	0
2.384585e-06	1.4319	0
2.385883e-06	1.43188	0
2.387181e-06	1.43185	0
2.388480e-06	1.43183	0
2.389778e-06	1.43181	0
2.391076e-06	1.43178	0
2.392374e-06	1.43176	0
2.393673e-06	1.43174	0
2.394971e-06	1.43171	0
2.396269e-06	1.43169	0
2.397568e-06	1.43167	0
2.398866e-06	1.43165	0
2.400164e-06	1.43162	0
2.401462e-06	1.4316	0
2.402761e-06	1.43158	0
2.404059e-06	1.43155	0
2.405357e-06	1.43153	0
2.406655e-06	1.43151	0
2.407954e-06	1.43148	0
2.409252e-06	1.43146	0
2.410550e-06	1.43144	0
2.411848e-06	1.43141	0
2.413147e-06	1.43139	0
2.414445e-06	1.43137	0
2.415743e-06	1.43134	0
2.417041e-06	1.43132	0
2.418340e-06	1.4313	0
2.419638e-06	1.43127	0
2.420936e-06	1.43125	0
2.422234e-06	1.43123	0
2.423533e-06	1.4312	0
2.424831e-06	1.43118	0
2.426129e-06	1.43116	0
2.427427e-06	1.43113	0
2.428726e-06	1.43111	0
2.430024e-06	1.43109	0
2.431322e-06	1.43106	0
2.432621e-06	1.43104	0
